Repository: DrGlebsby/mfkit

# MFKit: RDKit-based Monomer Featurizer

MFKit is a lightweight RDKit-based Python package for physically grounded and interpretable featurization of monomers for polymer informatics and Quantitative Structure–Property Relationship (QSPR) modeling.

The package converts monomer SMILES strings into descriptor vectors that can be used as input features for machine learning models, data analysis, structure–property interpretation, and monomer design.

MFKit expects monomer SMILES strings to contain exactly two polymerization sites marked by `*` symbols.

## Citation

If you use MFKit in your research, please cite the following paper:

Gleb Averochkin, Yulia Kirpal, Alexander Khina, et al.
Predicting Glass Transition Temperature of Polyimide Homopolymers and Copolymers Using Interpretable QSPR-Based Machine Learning: The MFKit Framework.  
ChemRxiv. 15 October 2026.
https://doi.org/10.26434/chemrxiv.15010512/v1

## Features

MFKit computes interpretable molecular descriptors based on RDKit and custom rule-based structural analysis, including:

- classification of atoms by main-chain and side-chain membership;
- classification of atoms by predominant intermolecular interaction type, including van der Waals, dipole-dipole, ionic, hydrogen-bond donor, aromatic carbon, and aromatic heteroatom groups;
- van der Waals volumes of atom groups in the main and side chains;
- SMARTS-based functional group counts in the main and side chains;
- selected RDKit molecular descriptors;
- chemical bond statistics for the main and side chains;
- distance between polymerization sites estimated from RDKit-generated molecular geometry.

Quick start:
-----------

```python

# 1) Featurization

# To featurize a monomer, you need a SMILES string with two polymerization sites.

# Polymerization sites must be marked by * symbols.
smiles = '*C(C(=O)N)(C*)C'

# Import the featurize function from the mfkit package.
from mfkit import featurize

# Generate descriptors for one monomer.
print(featurize(smiles))  # Returns a dictionary of feature : value.

# You can also generate a dictionary with full human-readable descriptor names.
from mfkit import featurize_to_dict

print(featurize_to_dict(smiles))  # Returns a dictionary of full descriptor name : value.

# 2) Batch featurization

# To featurize multiple monomers, use featurize_many.
from mfkit import featurize_many

smiles_list = [
    '*C(C(=O)N)(C*)C',
    '*CC*',
    'FC(C(C(F)(F)F)(c1ccc2c(c1)C(=O)N(C2=O)c1ccc(cc1)OCCOCCOCCOc1ccc(cc1)N1C(=O)c2c(C1=O)cc(cc2)*)*)(F)F'
]

features_df = featurize_many(smiles_list)

print(features_df)  # Returns a pandas DataFrame with SMILES and descriptor columns.

# 3) Featurization from a pandas DataFrame

import pandas as pd

df = pd.DataFrame({
    'SMILES-Polymer': [
        '*C(C(=O)N)(C*)C',
        '*CC*',
        'FC(C(C(F)(F)F)(c1ccc2c(c1)C(=O)N(C2=O)c1ccc(cc1)OCCOCCOCCOc1ccc(cc1)N1C(=O)c2c(C1=O)cc(cc2)*)*)(F)F'
    ]
})

features_df = featurize_many(df['SMILES-Polymer'])

# Combine the original dataframe with calculated descriptors.
result = pd.concat(
    [df.reset_index(drop=True), features_df.drop(columns=['SMILES'])],
    axis=1
)

print(result)
```

File: Dataset_1.csv (part 1 of 8)
PI name,SMILES-Polymer,Tg(℃),Measurement methods
"polyetherimide:{[4,4'-(1,3-phenylenedioxy)dianiline]-alt-[5,5'-(m-phenylenedioxy)bis(isobenzofuran-1,3-dione)]}",*c1ccc(cc1)Oc1cccc(c1)Oc1ccc(cc1)N1C(=O)c2c(C1=O)cc(cc2)Oc1cccc(c1)Oc1ccc2c(c1)C(=O)N(C2=O)*,188.0,DSC
"poly{[3,3'-(1,1,2,2,3,3-hexafluoropropane-1,2-diyl)dianiline]-alt-[4,4'-(1,1,2,2,3,3-hexafluoropropane-1,2-diyl)bis(phthalic anhydride)]}",*c1ccc2c(c1)C(=O)N(C2=O)c1cccc(c1)C(C(C(c1cccc(c1)N1C(=O)c2c(C1=O)cc(cc2)C(C(C(F)(F)*)(F)F)(F)F)(F)F)(F)F)(F)F,157.0,DSC
"poly{[3,3'-(decafluoropentamethylene)dianiline]-alt-[4,4'-(hexafluorotrimethyl)enebis(phthalic anhydride)]}",*c1ccc2c(c1)C(=O)N(C2=O)c1cccc(c1)C(C(C(C(C(c1cccc(c1)N1C(=O)c2c(C1=O)cc(cc2)C(C(C(F)(F)*)(F)F)(F)F)(F)F)(F)F)(F)F)(F)F)(F)F,111.0,DSC
"poly{[3,3'-(1,1,2,2,3,3,4,4,5,5-decafluoropentane-1,5-diyl)dianiline]-alt-[4,4'-(1,1,2,2,3,3,4,4-octafluorobutane-1,4-diyl)bis(phthalic anhydride)]}",*c1ccc2c(c1)C(=O)N(C2=O)c1cccc(c1)C(C(C(C(C(c1cccc(c1)N1C(=O)c2c(C1=O)cc(cc2)C(C(C(C(F)(F)*)(F)F)(F)F)(F)F)(F)F)(F)F)(F)F)(F)F)(F)F,144.0,DSC
"poly{[3,3'-(1,1,2,2,3,3-hexafluoropropane-1,3-diyl)dianiline]-alt-[4,4'-(1,1,2,2,3,3,4,4-octafluorobutane-1,4-diyl)bis(phthalic anhydride)]}",*c1ccc2c(c1)C(=O)N(C2=O)c1cccc(c1)C(C(C(c1cccc(c1)N1C(=O)c2c(C1=O)cc(cc2)C(C(C(C(F)(F)*)(F)F)(F)F)(F)F)(F)F)(F)F)(F)F,159.0,DSC
"poly{[3,3'-(1,1,2,2,3,3,4,4,5,5-decafluoropentane-1,5-diyl)dianiline]-alt-[4,4'-(1,1,2,2,3,3,4,4,5,5,6,6,7,7-tetradecafluoroheptane-1,7-diyl)bis(phthalic anhydride)]}",*c1ccc2c(c1)C(=O)N(C2=O)c1cccc(c1)C(C(C(C(C(c1cccc(c1)N1C(=O)c2c(C1=O)cc(cc2)C(C(C(C(C(C(C(F)(F)*)(F)F)(F)F)(F)F)(F)F)(F)F)(F)F)(F)F)(F)F)(F)F)(F)F)(F)F,108.0,DSC
"poly{[3,3'-(1,1,2,2,3,3-hexafluoropropane-1,3-diyl)dianiline]-alt-[4,4'-(1,1,2,2,3,3,4,4,5,5,6,6,7,7-tetradecafluoroheptane-1,7-diyl)bis(phthalic anhydride)]}",*c1ccc2c(c1)C(=O)N(C2=O)c1cccc(c1)C(C(C(c1cccc(c1)N1C(=O)c2c(C1=O)cc(cc2)C(C(C(C(C(C(C(F)(F)*)(F)F)(F)F)(F)F)(F)F)(F)F)(F)F)(F)F)(F)F)(F)F,133.0,DSC
"poly{(4,4'-diaminodiphenyl ether)-alt-[4,4'-(dedecafluorotrimethylene)bis(phthalic anhydride)]}",*c1ccc2c(c1)C(=O)N(C2=O)c1ccc(cc1)Oc1ccc(cc1)N1C(=O)c2c(C1=O)cc(cc2)C(C(C(C(C(C(F)(F)*)(F)F)(F)F)(F)F)(F)F)(F)F,185.0,DSC
"poly{(3,3'-oxydianiline)-alt-[4,4'-(1,1,2,2,3,3-hexafluoropropane-1,3-diyl)bis(phthalic anhydride)]}",*c1ccc2c(c1)C(=O)N(C2=O)c1cccc(c1)Oc1cccc(c1)N1C(=O)c2c(C1=O)cc(cc2)C(C(C(F)(F)*)(F)F)(F)F,178.0,DSC
"poly{(4,4'-oxydianiline)-alt-[3,3'-hexafluorotrimethylenebis(phthalic anhydride)]}",*c1ccc2c(c1)C(=O)N(C2=O)c1ccc(cc1)Oc1ccc(cc1)N1C(=O)c2c(C1=O)cc(cc2)C(C(C(F)(F)*)(F)F)(F)F,222.0,DSC
"poly{(4,4'-diaminodiphenyl ether)-alt-[4,4'-(hexadecafluorotrimethylene)bis(phthalic anhydride)]}",*C(C(C(C(C(C(C(C(c1ccc2c(c1)C(=O)N(C2=O)c1ccc(cc1)Oc1ccc(cc1)N1C(=O)c2c(C1=O)cc(cc2)*)(F)F)(F)F)(F)F)(F)F)(F)F)(F)F)(F)F)(F)F,186.0,DSC
"poly{(4,4'-diaminodiphenyl ether)-alt-[4,4'-(octafluorotrimethylene)bis(phthalic anhydride)]}",*c1ccc2c(c1)C(=O)N(C2=O)c1ccc(cc1)Oc1ccc(cc1)N1C(=O)c2c(C1=O)cc(cc2)C(C(C(C(F)(F)*)(F)F)(F)F)(F)F,212.0,DSC
"poly{(3,3'-oxydianiline)-alt-[4,4'-(1,1,2,2,3,3,4,4,5,5,6,6,7,7-tetradecafluoroheptane-1,7-diyl)bis(phthalic anhydride)]}",*c1ccc2c(c1)C(=O)N(C2=O)c1ccc(cc1)Oc1ccc(cc1)N1C(=O)c2c(C1=O)cc(cc2)C(C(C(C(C(C(C(F)(F)*)(F)F)(F)F)(F)F)(F)F)(F)F)(F)F,178.0,DSC
"poly{(4,4'-sulfonyldianiline)-alt-[4,4'-(1,1,2,2,3,3-hexafluoropropane-1,3-diyl)bis(phthalic anhydride)]}",*c1ccc2c(c1)C(=O)N(C2=O)c1ccc(cc1)S(=O)(=O)c1ccc(cc1)N1C(=O)c2c(C1=O)cc(cc2)C(C(C(F)(F)*)(F)F)(F)F,259.0,DSC
"poly{[3,3'-(1,1,2,2,3,3,4,4,5,5-decafluoropentane-1,5-diyl)dianiline]-alt-[4,4'-oxybis(phthalic anhydride)]}",*c1cccc(c1)C(C(C(C(C(c1cccc(c1)N1C(=O)c2c(C1=O)cc(cc2)Oc1ccc2c(c1)C(=O)N(C2=O)*)(F)F)(F)F)(F)F)(F)F)(F)F,157.0,DSC
"poly{[3,3'-(1,1,2,2,3,3-hexafluoropropane-1,3-diyl)dianiline]-alt-[4,4'-oxybis(phthalic anhydride)]}",*c1cccc(c1)C(C(C(c1cccc(c1)N1C(=O)c2c(C1=O)cc(cc2)Oc1ccc2c(c1)C(=O)N(C2=O)*)(F)F)(F)F)(F)F,183.0,DSC
"poly{(3,3'-oxydianiline)-alt-[4,4'-oxybis(phthalic anhydride)]}",*c1cccc(c1)Oc1cccc(c1)N1C(=O)c2c(C1=O)ccc(c2)Oc1ccc2c(c1)C(=O)N(C2=O)*,207.0,DSC
"poly(1,4-phenyleneoxy-1,4-phenyleneisophthaloyl-1,4-phenyleneoxy-1,4-phenylene pyromellitimide)",*c1ccc(cc1)Oc1ccc(cc1)C(=O)c1cccc(c1)C(=O)c1ccc(cc1)Oc1ccc(cc1)n1c(=O)c2c(c1=O)cc1c(c2)c(=O)n(c1=O)*,247.0,DSC
"poly{[4,4'-(biphenyl-4,4'-diyldioxy)dianiline]-alt-(pyromellitic anhydride)}",*c1ccc(cc1)Oc1ccc(cc1)c1ccc(cc1)Oc1ccc(cc1)n1c(=O)c2c(c1=O)cc1c(c2)c(=O)n(c1=O)*,300.0,DSC
"poly(1,3-phenyleneoxy-1,4-phenylenesulfonyl-1,4-phenyleneoxy-1,3-phenylene pyromellitimide)",*c1cccc(c1)Oc1ccc(cc1)S(=O)(=O)c1ccc(cc1)Oc1cccc(c1)n1c(=O)c2c(c1=O)cc1c(c2)c(=O)n(c1=O)*,193.3,DSC
"poly(1,4-phenyleneoxy-1,4-phenylenehexafluoroisopropylidene-1,4-phenyleneoxy-1,4-phenylene pyromellitimide)",*c1ccc(cc1)Oc1ccc(cc1)C(C(F)(F)F)(C(F)(F)F)c1ccc(cc1)Oc1ccc(cc1)n1c(=O)c2c(c1=O)cc1c(c2)c(=O)n(c1=O)*,310.0,DSC
"poly[(4,4'-methylenedianiline)-alt-(biphenyl-3,3':4,4'-tetracarboxylic dianhydride)]",*c1ccc(cc1)Cc1ccc(cc1)N1C(=O)c2c(C1=O)cc(cc2)c1ccc2c(c1)C(=O)N(C2=O)*,296.0,DSC
"poly({4,4'-[2,2,2-trifluoro-1-(trifluoromethyl)ethane-1,1-diylbis(4,1-phenyleneoxy)]dianiline}-alt-(biphenyl-3,3':4,4'-tetracarboxylic dianhydride))",FC(C(C(F)(F)F)(c1ccc(cc1)Oc1ccc(cc1)*)c1ccc(cc1)Oc1ccc(cc1)N1C(=O)c2c(C1=O)cc(cc2)c1ccc2c(c1)C(=O)N(C2=O)*)(F)F,265.2,DSC
"poly({4,4'-[terephthaloylbis(4,1-phenyleneoxy)]dianiline}-alt-(biphenyl-3,3':4,4'-tetracarboxylic dianhydride)]",*c1ccc(cc1)Oc1ccc(cc1)C(=O)c1ccc(cc1)C(=O)c1ccc(cc1)Oc1ccc(cc1)N1C(=O)c2c(C1=O)cc(cc2)c1ccc2c(c1)C(=O)N(C2=O)*,245.0,DSC
"poly({4,4'-[isophthaloylbis(4,1-phenyleneoxy)]dianiline}-alt-(biphenyl-3,3':4,4'-tetracarboxylic dianhydride)]",*c1ccc(cc1)Oc1ccc(cc1)C(=O)c1cccc(c1)C(=O)c1ccc(cc1)Oc1ccc(cc1)N1C(=O)c2c(C1=O)cc(cc2)c1ccc2c(c1)C(=O)N(C2=O)*,222.0,DSC
" poly{(hexane-1,6-diamine)-alt-[4,4'-oxybis(phthalic anhydride)]}",*CCCCCCN1C(=O)c2c(C1=O)cc(cc2)Oc1ccc2c(c1)C(=O)N(C2=O)*,118.0,DSC
"poly{(octane-1,8-diamine)-alt-[4,4'-oxybis(phthalic anhydride)]}",*CCCCCCCCN1C(=O)c2c(C1=O)ccc(c2)Oc1ccc2c(c1)C(=O)N(C2=O)*,100.0,DSC
"poly{(1,4-phenylenediamine)-alt-[4,4'-oxybis(phthalic anhydride)]}",*c1ccc(cc1)N1C(=O)c2c(C1=O)cc(cc2)Oc1ccc2c(c1)C(=O)N(C2=O)*,311.0,DSC
"poly{(biphenyl-4,4'-diamine)-alt-[4,4'-oxybis(phthalic anhydride)]}",*c1ccc(cc1)c1ccc(cc1)N1C(=O)c2c(C1=O)ccc(c2)Oc1ccc2c(c1)C(=O)N(C2=O)*,286.0,DSC
"poly(1,4-phenyleneoxy-1,4-phenyleneisophthaloyl-1,4-phenyleneoxy-1,4-phenylene 3,3',4,4'-oxydiphenylenetetracarboxydiimide)",*c1ccc(cc1)Oc1ccc(cc1)C(=O)c1cccc(c1)C(=O)c1ccc(cc1)Oc1ccc(cc1)N1C(=O)c2c(C1=O)cc(cc2)Oc1ccc2c(c1)C(=O)N(C2=O)*,208.0,DSC
"poly({4,4'-[1,3-phenylenebis(carbonyl-4,1-phenyleneoxy-4,1-phenylene)]dianiline}-alt-{5,5'-[2,2,2-trifluoro-1-(trifluoromethyl)ethane-1,1-diyl]bis(isobenzofuran-1,3-dione)})",*c1ccc2c(c1)C(=O)N(C2=O)c1ccc(cc1)Oc1ccc(cc1)C(=O)c1cccc(c1)C(=O)c1ccc(cc1)Oc1ccc(cc1)N1C(=O)c2c(C1=O)cc(cc2)C(C(F)(F)F)(C(F)(F)F)*,236.0,DSC
"poly(1,3-phenylenecarbonylimino-1,3-phenylene 3,3',4,4'-benzophenonetetracarboxydiimide)",*c1ccc2c(c1)C(=O)N(C2=O)c1cccc(c1)NC(=O)c1cccc(c1)N1C(=O)c2c(C1=O)cc(cc2)C(=O)*,287.0,DSC
"poly(1,3-phenylenecarbonylimino-1,4-phenylene 3,3',4,4'-benzophenonetetracarboxydiimide)",*c1ccc2c(c1)C(=O)N(C2=O)c1ccc(cc1)NC(=O)c1cccc(c1)N1C(=O)c2c(C1=O)cc(cc2)C(=O)*,306.0,DSC
"poly(1,4-phenylenecarbonylimino-1,3-phenylene 3,3',4,4'-benzophenonetetracarboxydiimide)",*c1ccc2c(c1)C(=O)N(C2=O)c1cccc(c1)NC(=O)c1ccc(cc1)N1C(=O)c2c(C1=O)cc(cc2)C(=O)*,309.0,DSC
"poly[1,3-phenylenecarbonyl(methylimino)-1,4-phenylene 3,3',4,4'-benzophenonetetracarboxydiimide]",*c1ccc2c(c1)C(=O)N(C2=O)c1ccc(cc1)N(C(=O)c1cccc(c1)N1C(=O)c2c(C1=O)cc(cc2)C(=O)*)C,255.0,DSC
"poly(1,4-phenyleneoxy-1,4-phenyleneterephthaloyl-1,4-phenyleneoxy-1,4-phenylene 3,3',4,4'-benzophenonetetracarboxydiimide)",*c1ccc2c(c1)C(=O)N(C2=O)c1ccc(cc1)Oc1ccc(cc1)C(=O)c1ccc(cc1)C(=O)c1ccc(cc1)Oc1ccc(cc1)N1C(=O)c2c(C1=O)cc(cc2)C(=O)*,233.0,DSC
"poly[1,4-phenyleneoxytri(1,4-phenylenecarbonyl)-1,4-phenyleneoxy-1,4-phenylene 3,3',4,4'-benzophenonetetracarboxydiimide]",*c1ccc2c(c1)C(=O)N(C2=O)c1ccc(cc1)Oc1ccc(cc1)C(=O)c1ccc(cc1)C(=O)c1ccc(cc1)C(=O)c1ccc(cc1)Oc1ccc(cc1)N1C(=O)c2c(C1=O)cc(cc2)C(=O)*,233.0,DSC
"poly(1,4-phenyleneoxy-1,4-phenylenecarbonyl-1,4-phenyleneoxy-1,4-phenylenecarbonyl-1,4-phenyleneoxy-1,4-phenylene 3,3',4,4'-benzophenonetetracarboxydiimide)",*c1ccc2c(c1)C(=O)N(C2=O)c1ccc(cc1)Oc1ccc(cc1)C(=O)c1ccc(cc1)Oc1ccc(cc1)C(=O)c1ccc(cc1)Oc1ccc(cc1)N1C(=O)c2c(C1=O)cc(cc2)C(=O)*,215.0,DSC
"poly[4,4'-methylenedi(3-methylphenylene)-3,3',4,4'-benzophenonetetracarboxydiimide]",*c1ccc2c(c1)C(=O)N(C2=O)c1ccc(cc1C)Cc1ccc(c(c1)C)N1C(=O)c2c(C1=O)cc(cc2)C(=O)*,289.0,DSC
"poly[4,4'-(ethylenedioxy)diphenylene 3,3',4,4'-(carbonyldiphenylene)-tetracarboxydiimide]",*c1ccc2c(c1)C(=O)N(C2=O)c1ccc(cc1)OCCOc1ccc(cc1)N1C(=O)c2c(C1=O)cc(cc2)C(=O)*,246.0,DSC
"poly[1,4-phenylenedi(oxyethylene)oxy-1,4-phenylene 3,3',4,4'-benzophenonetetracarboxydiimide]",*c1ccc2c(c1)C(=O)N(C2=O)c1ccc(cc1)OCCOCCOc1ccc(cc1)N1C(=O)c2c(C1=O)cc(cc2)C(=O)*,235.0,DSC
"poly[1,4-phenylenetri(oxyethylene)oxy-1,4-phenylene 3,3',4,4'-benzophenonetetracarboxydiimide]",*c1ccc2c(c1)C(=O)N(C2=O)c1ccc(cc1)OCCOCCOCCOc1ccc(cc1)N1C(=O)c2c(C1=O)cc(cc2)C(=O)*,200.0,DSC
"poly(1,3-phenyleneoxyethyleneoxy-1,3-phenylene 3,3',4,4'-benzophenonetetracarboxydiimide)",*c1ccc2c(c1)C(=O)N(C2=O)c1cccc(c1)OCCOc1cccc(c1)N1C(=O)c2c(C1=O)cc(cc2)C(=O)*,191.0,DSC
"poly(1,4-phenyleneoxy-1,4-phenylenehexafluoroisopropylidene-1,4-phenyleneoxy-1,4-phenylene 3,3',4,4'-benzophenonetetracarboxydiimide)",*c1ccc2c(c1)C(=O)N(C2=O)c1ccc(cc1)Oc1ccc(cc1)C(C(F)(F)F)(C(F)(F)F)c1ccc(cc1)Oc1ccc(cc1)N1C(=O)c2c(C1=O)cc(cc2)C(=O)*,253.0,DSC
"poly[3,3'-sulfonyldiphenylene 3,3',4,4'-(4,4'-thiodiphenylenedioxy)diphenylenetetracarboxydiimide]",*c1cccc(c1)S(=O)(=O)c1cccc(c1)N1C(=O)c2c(C1=O)cc(cc2)Oc1ccc(cc1)Sc1ccc(cc1)Oc1ccc2c(c1)C(=O)N(C2=O)*,209.0,DSC
"poly[3,3'-sulfonyldiphenylene 3,3',4,4'-(4,4'-sulfonyldiphenylenedioxy)diphenylenetetracarboxydiimide]",*c1cccc(c1)S(=O)(=O)c1cccc(c1)N1C(=O)c2c(C1=O)cc(cc2)Oc1ccc(cc1)S(=O)(=O)c1ccc(cc1)Oc1ccc2c(c1)C(=O)N(C2=O)*,205.0,DSC
"poly{(4,4'-oxydianiline)-alt-[4,4'-(biphenyl-4,4'-diyl)dioxybis(isobenzofuran-1,3-dione)]}",*c1ccc(cc1)Oc1ccc(cc1)N1C(=O)c2c(C1=O)c(ccc2)Oc1ccc(cc1)c1ccc(cc1)Oc1cccc2c1C(=O)N(C2=O)*,277.0,DSC
"poly{(4,4'-oxydianiline)-alt-[5,5'-(biphenyl-4,4'-diyldioxy)bis(isobenzofuran-1,3-dione)]}",*c1ccc(cc1)Oc1ccc(cc1)N1C(=O)c2c(C1=O)cc(cc2)Oc1ccc(cc1)c1ccc(cc1)Oc1ccc2c(c1)C(=O)N(C2=O)*,229.0,DSC
"poly{[4,4'-(1,3-phenylenedioxy)dianiline]-alt-[4,4'-(biphenyl-4,4'-diyl)dioxybis(isobenzofuran-1,3-dione)]}",*c1ccc(cc1)Oc1cccc(c1)Oc1ccc(cc1)N1C(=O)c2c(C1=O)cccc2Oc1ccc(cc1)c1ccc(cc1)Oc1cccc2c1C(=O)N(C2=O)*,224.0,DSC
"poly{[4,4'-(1,3-phenylenedioxy)dianiline]-alt-[5,5'-(biphenyl-4,4'-diyldioxy)bis(isobenzofuran-1,3-dione)]}",*c1ccc(cc1)Oc1cccc(c1)Oc1ccc(cc1)N1C(=O)c2c(C1=O)cc(cc2)Oc1ccc(cc1)c1ccc(cc1)Oc1ccc2c(c1)C(=O)N(C2=O)*,205.0,DSC
"poly{(m-phenylenediamine)-alt-[4,4'-(biphenyl-4,4'-diyl)dioxybis(isobenzofuran-1,3-dione)]}",*c1cccc(c1)N1C(=O)c2c(C1=O)c(ccc2)Oc1ccc(cc1)c1ccc(cc1)Oc1cccc2c1C(=O)N(C2=O)*,275.0,DSC
"poly[(1,3-dioxoisoindoline-5,2-diyl)-1,3-phenylene(1,3-dioxoisoindoline-2,5-diyl)oxybiphenyl-4,4'-diyloxy]",*c1cccc(c1)N1C(=O)c2c(C1=O)cc(cc2)Oc1ccc(cc1)c1ccc(cc1)Oc1ccc2c(c1)C(=O)N(C2=O)*,247.0,DSC
"poly[1,3-phenylene 2,2',3,3'-(4,4'-carbonyldiphenylenedioxy)diphenylenetetracarboxydiimide]",*c1cccc(c1)N1C(=O)c2c(C1=O)c(ccc2)Oc1ccc(cc1)C(=O)c1ccc(cc1)Oc1cccc2c1C(=O)N(C2=O)*,248.0,DSC
"poly[1,3-phenylene 3,3',4,4'-(4,4'-carbonyldiphenylenedioxy)diphenylenetetracarboxydiimide]",*c1cccc(c1)N1C(=O)c2c(C1=O)cc(cc2)Oc1ccc(cc1)C(=O)c1ccc(cc1)Oc1ccc2c(c1)C(=O)N(C2=O)*,239.0,DSC
"poly[4,4'-oxydiphenylene 2,2',3,3'-(4,4'-carbonyldiphenylenedioxy)diphenylenetetracarboxydiimide]",*c1ccc(cc1)Oc1ccc(cc1)c1cccc2c1C(=O)N(C2=O)Oc1ccc(cc1)C(=O)c1ccc(cc1)Oc1cccc2c1C(=O)N(C2=O)*,252.0,DSC
"poly[4,4'-oxydiphenylene 3,3',4,4'-(4,4'-carbonyldiphenylenedioxy)diphenylenetetracarboxydiimide]",*c1ccc(cc1)Oc1ccc(cc1)N1C(=O)c2c(C1=O)cc(cc2)Oc1ccc(cc1)C(=O)c1ccc(cc1)Oc1ccc2c(c1)C(=O)N(C2=O)*,210.0,DSC
"poly[4,4'-(m-phenylenedioxy)diphenylene 3,3',4,4'-(4,4'-carbonyldiphenylenedioxy)diphenylenetetracarboxydiimide]",*c1ccc(cc1)Oc1cccc(c1)Oc1ccc(cc1)N1C(=O)c2c(C1=O)cc(cc2)Oc1ccc(cc1)C(=O)c1ccc(cc1)Oc1ccc2c(c1)C(=O)N(C2=O)*,194.0,DSC
"poly[4,4'-(m-phenylenedioxy)diphenylene 2,2',3,3'-(4,4'-carbonyldiphenylenedioxy)diphenylenetetracarboxydiimide]",*c1ccc(cc1)Oc1cccc(c1)Oc1ccc(cc1)N1C(=O)c2c(C1=O)cccc2Oc1ccc(cc1)C(=O)c1ccc(cc1)Oc1cccc2c1C(=O)N(C2=O)*,216.0,DSC
"poly[1,3-phenylene 2,2',3,3'-(4,4'-isopropylidenediphenylenedioxy)diphenylenetetracarboxydiimide]",*c1cccc(c1)N1C(=O)c2c(C1=O)c(ccc2)Oc1ccc(cc1)C(c1ccc(cc1)Oc1cccc2c1C(=O)N(C2=O)*)(C)C,236.0,DSC
"poly((m-phenylenediamine)-alt-{5,5'-[(1-methylethane-1,1-diyl)bis(4,1-phenyleneoxy)]bis(isobenzofuran-1,3-dione)})",*c1cccc(c1)N1C(=O)c2c(C1=O)cc(cc2)Oc1ccc(cc1)C(c1ccc(cc1)Oc1ccc2c(c1)C(=O)N(C2=O)*)(C)C,215.0,DSC
"poly[4,4'-oxydiphenylene 2,2',3,3'-(4,4'-isopropylidenediphenylenedioxy)diphenylenetetracarboxydiimide]",*c1ccc(cc1)Oc1ccc(cc1)N1C(=O)c2c(C1=O)c(ccc2)Oc1ccc(cc1)C(c1ccc(cc1)Oc1cccc2c1C(=O)N(C2=O)*)(C)C,235.0,DSC
"poly[4,4'-oxydiphenylene 3,3',4,4'-(4,4'-isopropylidenediphenylenedioxy)diphenylenetetracarboxydiimide]",*c1ccc(cc1)Oc1ccc(cc1)N1C(=O)c2c(C1=O)cc(cc2)Oc1ccc(cc1)C(c1ccc(cc1)Oc1ccc2c(c1)C(=O)N(C2=O)*)(C)C,223.0,DSC
" poly[1,3-phenylene 2,2',3,3'-(4,4'-thiodiphenylenedioxy)diphenylenetetracarboxydiimide]",*c1cccc(c1)N1C(=O)c2c(C1=O)c(ccc2)Oc1ccc(cc1)Sc1ccc(cc1)Oc1cccc2c1C(=O)N(C2=O)*,231.0,DSC
"poly[1,3-phenylene 3,3',4,4'-(4,4'-thiodiphenylenedioxy)diphenylenetetracarboxydiimide]",*c1cccc(c1)N1C(=O)c2c(C1=O)cc(cc2)Oc1ccc(cc1)Sc1ccc(cc1)Oc1ccc2c(c1)C(=O)N(C2=O)*,209.0,DSC
"poly[4,4'-oxydiphenylene 2,2',3,3'-(4,4'-thiodiphenylenedioxy)diphenylenetetracarboxydiimide]",*c1ccc(cc1)Oc1ccc(cc1)N1C(=O)c2c(C1=O)c(ccc2)Oc1ccc(cc1)Sc1ccc(cc1)Oc1cccc2c1C(=O)N(C2=O)*,234.0,DSC
"poly[4,4'-oxydiphenylene 3,3',4,4'-(4,4'-thiodiphenylenedioxy)diphenylenetetracarboxydiimide]",*c1ccc(cc1)Oc1ccc(cc1)N1C(=O)c2c(C1=O)cc(cc2)Oc1ccc(cc1)Sc1ccc(cc1)Oc1ccc2c(c1)C(=O)N(C2=O)*,212.0,DSC
"poly[4,4'-(m-phenylenedioxy)diphenylene 3,3',4,4'-(4,4'-thiodiphenylenedioxy)diphenylenetetracarboxydiimide]",*c1ccc(cc1)Oc1cccc(c1)Oc1ccc(cc1)N1C(=O)c2c(C1=O)cc(cc2)Oc1ccc(cc1)Sc1ccc(cc1)Oc1ccc2c(c1)C(=O)N(C2=O)*,178.0,DSC
"poly[4,4'-(m-phenylenedioxy)diphenylene 2,2',3,3'-(4,4'-thiodiphenylenedioxy)diphenylenetetracarboxydiimide]",*c1ccc(cc1)Oc1cccc(c1)Oc1ccc(cc1)N1C(=O)c2c(C1=O)cccc2Oc1ccc(cc1)Sc1ccc(cc1)Oc1cccc2c1C(=O)N(C2=O)*,202.0,DSC
"poly[1,3-phenylene 2,2',3,3'-(4,4'-sulfonyldiphenylenedioxy)diphenylenetetracarboxydiimide]",*c1cccc(c1)N1C(=O)c2c(C1=O)c(ccc2)Oc1ccc(cc1)S(=O)(=O)c1ccc(cc1)Oc1cccc2c1C(=O)N(C2=O)*,266.0,DSC
"poly[1,3-phenylene 3,3',4,4'-(4,4'-sulfonyldiphenylenedioxy)diphenylenetetracarboxydiimide]",*c1cccc(c1)N1C(=O)c2c(C1=O)cc(cc2)Oc1ccc(cc1)S(=O)(=O)c1ccc(cc1)Oc1ccc2c(c1)C(=O)N(C2=O)*,265.0,DSC
"poly[4,4'-oxydiphenylene 2,2',3,3'-(4,4'-sulfonyldiphenylenedioxy)diphenylenetetracarboxydiimide]",*c1ccc(cc1)Oc1ccc(cc1)N1C(=O)c2c(C1=O)c(ccc2)Oc1ccc(cc1)S(=O)(=O)c1ccc(cc1)Oc1cccc2c1C(=O)N(C2=O)*,267.0,DSC
"poly[4,4'-oxydiphenylene 3,3',4,4'-(4,4'-sulfonyldiphenylenedioxy)diphenylenetetracarboxydiimide]",*c1ccc(cc1)Oc1ccc(cc1)N1C(=O)c2c(C1=O)cc(cc2)Oc1ccc(cc1)S(=O)(=O)c1ccc(cc1)Oc1ccc2c(c1)C(=O)N(C2=O)*,260.0,DSC
"poly[4,4'-(m-phenylenedioxy)diphenylene 3,3',4,4'-(4,4'-sulfonyldiphenylenedioxy)diphenylenetetracarboxydiimide]",*c1ccc(cc1)Oc1cccc(c1)Oc1ccc(cc1)N1C(=O)c2c(C1=O)cc(cc2)Oc1ccc(cc1)S(=O)(=O)c1ccc(cc1)Oc1ccc2c(c1)C(=O)N(C2=O)*,219.0,DSC
"poly[4,4'-(m-phenylenedioxy)diphenylene 2,2',3,3'-(4,4'-sulfonyldiphenylenedioxy)diphenylenetetracarboxydiimide]",*c1ccc(cc1)Oc1cccc(c1)Oc1ccc(cc1)N1C(=O)c2c(C1=O)cccc2Oc1ccc(cc1)S(=O)(=O)c1ccc(cc1)Oc1cccc2c1C(=O)N(C2=O)*,230.0,DSC
"poly[4,4'-oxydiphenylene 2,2',3,3'-(m-phenylenedioxy)diphenylenetetracarboxydiimide]",*c1ccc(cc1)Oc1ccc(cc1)N1C(=O)c2c(C1=O)cccc2Oc1cccc(c1)Oc1cccc2c1C(=O)N(C2=O)*,226.0,DSC
"poly[4,4'-oxydiphenylene 3,3',4,4'-(m-phenylenedioxy)diphenylenetetracarboxydiimide]",*c1ccc(cc1)Oc1ccc(cc1)N1C(=O)c2c(C1=O)ccc(c2)Oc1cccc(c1)Oc1ccc2c(c1)C(=O)N(C2=O)*,209.0,DSC
"poly[4,4'-(m-phenylenedioxy)diphenylene 2,2',3,3'-(m-phenylenedioxy)diphenylenetetracarboxydiimide]",*c1ccc(cc1)Oc1cccc(c1)Oc1ccc(cc1)N1C(=O)c2c(C1=O)c(ccc2)Oc1cccc(c1)Oc1cccc2c1C(=O)N(C2=O)*,193.0,DSC
"poly[1,3-phenylene 3,3',4,4'-(m-phenylenedioxy)diphenylenetetracarboxydiimide]",*c1cccc(c1)N1C(=O)c2c(C1=O)cc(cc2)Oc1cccc(c1)Oc1ccc2c(c1)C(=O)N(C2=O)*,224.0,DSC
"poly[1,3-phenylene 2,2',3,3'-(m-phenylenedioxy)diphenylenetetracarboxydiimide]",*c1cccc(c1)N1C(=O)c2c(C1=O)c(ccc2)Oc1cccc(c1)Oc1cccc2c1C(=O)N(C2=O)*,241.0,DSC
"poly[4,4'-oxydiphenylene 2,2',3,3'-(p-phenylenedioxy)diphenylenetetracarboxydiimide]",*c1ccc(cc1)Oc1ccc(cc1)N1C(=O)c2c(C1=O)c(ccc2)Oc1ccc(cc1)Oc1cccc2c1C(=O)N(C2=O)*,263.0,DSC
"poly[4,4'-(m-phenylenedioxy)diphenylene 2,2',3,3'-(p-phenylenedioxy)diphenylenetetracarboxydiimide]",*c1ccc(cc1)Oc1cccc(c1)Oc1ccc(cc1)N1C(=O)c2c(C1=O)c(ccc2)Oc1ccc(cc1)Oc1cccc2c1C(=O)N(C2=O)*,214.0,DSC
"poly[4,4'-(m-phenylenedioxy)diphenylene 3,3',4,4'-(p-phenylenedioxy)diphenylenetetracarboxydiimide]",*c1ccc(cc1)Oc1cccc(c1)Oc1ccc(cc1)N1C(=O)c2c(C1=O)ccc(c2)Oc1ccc(cc1)Oc1ccc2c(c1)C(=O)N(C2=O)*,199.0,DSC
"poly[1,3-phenylene 3,3',4,4'-(p-phenylenedioxy)diphenylenetetracarboxydiimide]",*c1cccc(c1)N1C(=O)c2c(C1=O)cc(cc2)Oc1ccc(cc1)Oc1ccc2c(c1)C(=O)N(C2=O)*,255.0,DSC
"poly[1,3-phenylene 2,2',3,3'-(p-phenylenedioxy)diphenylenetetracarboxydiimide]",*c1cccc(c1)N1C(=O)c2c(C1=O)c(ccc2)Oc1ccc(cc1)Oc1cccc2c1C(=O)N(C2=O)*,259.0,DSC
"poly[1,3-phenylene 3,3',4,4'-(4,4'-oxydiphenylenedioxy)diphenylenetetracarboxydiimide]",*c1cccc(c1)N1C(=O)c2c(C1=O)cc(cc2)Oc1ccc(cc1)Oc1ccc(cc1)Oc1ccc2c(c1)C(=O)N(C2=O)*,227.0,DSC
"poly[1,3-phenylene 2,2',3,3'-(4,4'-oxydiphenylenedioxy)diphenylenetetracarboxydiimide]",*c1cccc(c1)N1C(=O)c2c(C1=O)c(ccc2)Oc1ccc(cc1)Oc1ccc(cc1)Oc1cccc2c1C(=O)N(C2=O)*,238.0,DSC
"poly[4,4'-oxydiphenylene 2,2',3,3'-(4,4'-oxydiphenylenedioxy)diphenylenetetracarboxydiimide]",*c1ccc(cc1)Oc1ccc(cc1)N1C(=O)c2c(C1=O)c(ccc2)Oc1ccc(cc1)Oc1ccc(cc1)Oc1cccc2c1C(=O)N(C2=O)*,239.0,DSC
"poly[4,4'-oxydiphenylene 3,3',4,4'-(4,4'-oxydiphenylenedioxy)diphenylenetetracarboxydiimide]",*c1ccc(cc1)Oc1ccc(cc1)N1C(=O)c2c(C1=O)cc(cc2)Oc1ccc(cc1)Oc1ccc(cc1)Oc1ccc2c(c1)C(=O)N(C2=O)*,215.0,DSC
"poly[4,4'-(m-phenylenedioxy)diphenylene 3,3',4,4'-(4,4'-oxydiphenylenedioxy)diphenylenetetracarboxydiimide]",*c1ccc(cc1)Oc1cccc(c1)Oc1ccc(cc1)N1C(=O)c2c(C1=O)cc(cc2)Oc1ccc(cc1)Oc1ccc(cc1)Oc1ccc2c(c1)C(=O)N(C2=O)*,184.0,DSC
"poly[4,4'-(m-phenylenedioxy)diphenylene 2,2',3,3'-(4,4'-oxydiphenylenedioxy)diphenylenetetracarboxydiimide]",*c1ccc(cc1)Oc1cccc(c1)Oc1ccc(cc1)N1C(=O)c2c(C1=O)cccc2Oc1ccc(cc1)Oc1ccc(cc1)Oc1cccc2c1C(=O)N(C2=O)*,198.0,DSC
"poly((4,4'-methylenedianiline)-alt-{5,5'-[2,2,2-trifluoro-1-(trifluoromethyl)ethane-1,1-diyl]bis(isobenzofuran-1,3-dione)})",*c1ccc2c(c1)C(=O)N(C2=O)c1ccc(cc1)Cc1ccc(cc1)N1C(=O)c2c(C1=O)cc(cc2)C(C(F)(F)F)(C(F)(F)F)*,304.0,DSC
"poly([4,4'-(1-methylethane-1,1-diyl)dianiline]-alt-{5,5'-[2,2,2-trifluoro-1-(trifluoromethyl)ethane-1,1-diyl]bis(isobenzofuran-1,3-dione)})",*c1ccc2c(c1)C(=O)N(C2=O)c1ccc(cc1)C(c1ccc(cc1)N1C(=O)c2c(C1=O)cc(cc2)C(C(F)(F)F)(C(F)(F)F)*)(C)C,310.0,DSC
"poly{[4,4'-(9H-fluorene-9,9-diyl)dianiline]-alt-(biphenyl-3,3':4,4'-tetracarboxylic dianhydride)}",*c1ccc(cc1)C1(c2ccc(cc2)N2C(=O)c3c(C2=O)cc(cc3)c2ccc3c(c2)C(=O)N(C3=O)*)c2ccccc2-c2c1cccc2,388.0,DSC
"poly{(1,3-phenylenediamine)-alt-[4,4'-oxybis(phthalic anhydride)]}",*c1cccc(c1)N1C(=O)c2c(C1=O)cc(cc2)Oc1ccc2c(c1)C(=O)N(C2=O)*,280.0,DSC
"poly{[4,4'-(9H-fluorene-9,9-diyl)dianiline]-alt-[4,4'-oxybis(phthalic anhydride)]}",*c1ccc(cc1)C1(c2ccc(cc2)N2C(=O)c3c(C2=O)cc(cc3)Oc2ccc3c(c2)C(=O)N(C3=O)*)c2ccccc2-c2c1cccc2,373.0,DSC
"poly[4,4'-oxydiphenylene 3,3',4,4'-(hexafluoroisopropylidenediphenylenedioxy)diphenylenetetracarboxydiimide]",*c1ccc(cc1)Oc1ccc(cc1)N1C(=O)c2c(C1=O)cc(cc2)Oc1ccc(cc1)C(C(F)(F)F)(C(F)(F)F)c1ccc(cc1)Oc1ccc2c(c1)C(=O)N(C2=O)*,257.0,DSC
"poly[1,4-phenylene 3,3',4,4'-(4,4'-thiodiphenylenedioxy)diphenylenetetracarboxydiimide]",*c1ccc(cc1)N1C(=O)c2c(C1=O)cc(cc2)Oc1ccc(cc1)Sc1ccc(cc1)Oc1ccc2c(c1)C(=O)N(C2=O)*,226.0,DSC
"poly[4,4'-(isophthaloyldiamino)diphenylene pyromellitimide]",*c1ccc(cc1)NC(=O)c1cccc(c1)C(=O)Nc1ccc(cc1)n1c(=O)c2c(c1=O)cc1c(c2)c(=O)n(c1=O)*,296.0,DSC
"poly[(3,4'-oxydianiline)-alt-(biphenyl-3,3',4,4'-tetracarboxylic anhydride)]",*c1ccc(cc1)Oc1cccc(c1)N1C(=O)c2c(C1=O)cc(cc2)c1ccc2c(c1)C(=O)N(C2=O)*,251.0,DSC
"poly{benzidine-alt-[5,5'-thiobis(4,1-phenyleneoxy)bis(isobenzofuran-1,3-dione)]}",*c1ccc(cc1)c1ccc(cc1)N1C(=O)c2c(C1=O)cc(cc2)Oc1ccc(cc1)Sc1ccc(cc1)Oc1ccc2c(c1)C(=O)N(C2=O)*,257.0,DSC
"poly{(4,4'-oxydianiline)-alt-[5,5'-(2,7-dimethyloctane-2,7-diyl)bis(isobenzofuran-1,3-dione)]}",*c1ccc2c(c1)C(=O)N(C2=O)c1ccc(cc1)Oc1ccc(cc1)N1C(=O)c2c(C1=O)cc(cc2)C(CCCCC(C)(C)*)(C)C,167.2,DSC
"poly[1,5-bis(oxy-1,4-phenylene)naphthalene 3,3',4,4'-benzophenonetetracarboxydiimide]",*c1ccc2c(c1)C(=O)N(C2=O)c1ccc(cc1)Oc1cccc2c1cccc2Oc1ccc(cc1)N1C(=O)c2c(C1=O)cc(cc2)C(=O)*,228.0,DSC
"poly[1,5-bis(oxy-1,4-phenylene)naphthalene 3,3',4,4'-sulfonyldiphenylenetetracarboxydiimide]",*c1ccc(cc1)Oc1cccc2c1cccc2Oc1ccc(cc1)N1C(=O)c2c(C1=O)cc(cc2)S(=O)(=O)c1ccc2c(c1)C(=O)N(C2=O)*,295.0,DSC
"poly((m-phenylenediamine)-alt-{1,1',3,3'-tetraoxo-2,2'-[naphthalene-1,5-diylbis(oxy-4,1-phenylene)]bis(isoindoline-5-carbonyl chloride)})",*C(=O)Nc1cccc(c1)NC(=O)c1ccc2c(c1)C(=O)N(C2=O)c1ccc(cc1)Oc1cccc2c1cccc2Oc1ccc(cc1)N1C(=O)c2c(C1=O)cc(cc2)*,263.0,DSC
"poly((4,4'-sulfanediyldianiline)-alt-{1,1',3,3'-tetraoxo-2,2'-[naphthalene-1,5-diylbis(oxy-4,1-phenylene)]bis(isoindoline-5-carbonyl chloride)})",*C(=O)Nc1ccc(cc1)Sc1ccc(cc1)NC(=O)c1ccc2c(c1)C(=O)N(C2=O)c1ccc(cc1)Oc1cccc2c1cccc2Oc1ccc(cc1)N1C(=O)c2c(C1=O)cc(cc2)*,265.0,DSC
"poly([4,4'-(1,4-phenylenedioxy)dianiline]-alt-{1,1',3,3'-tetraoxo-2,2'-[naphthalene-1,5-diylbis(oxy-4,1-phenylene)]bis(isoindoline-5-carbonyl chloride)})",*C(=O)Nc1ccc(cc1)Oc1ccc(cc1)Oc1ccc(cc1)NC(=O)c1ccc2c(c1)C(=O)N(C2=O)c1ccc(cc1)Oc1cccc2c1cccc2Oc1ccc(cc1)N1C(=O)c2c(C1=O)cc(cc2)*,285.0,DSC
"poly([4,4'-(biphenyl-4,4'-diyldioxy)dianiline]-alt-{1,1',3,3'-tetraoxo-2,2'-[naphthalene-1,5-diylbis(oxy-4,1-phenylene)]bis(isoindoline-5-carbonyl chloride)})",*C(=O)Nc1ccc(cc1)Oc1ccc(cc1)c1ccc(cc1)Oc1ccc(cc1)NC(=O)c1ccc2c(c1)C(=O)N(C2=O)c1ccc(cc1)Oc1cccc2c1cccc2Oc1ccc(cc1)N1C(=O)c2c(C1=O)cc(cc2)*,310.0,DSC
"poly({4,4'-[2,2,2-trifluoro-1-(trifluoromethyl)ethane-1,1-diyl]dianiline}-alt-{1,1',3,3'-tetraoxo-2,2'-[naphthalene-1,5-diylbis(oxy-4,1-phenylene)]bis(isoindoline-5-carbonyl chloride)})",*C(=O)Nc1ccc(cc1)C(C(F)(F)F)(C(F)(F)F)c1ccc(cc1)NC(=O)c1ccc2c(c1)C(=O)N(C2=O)c1ccc(cc1)Oc1cccc2c1cccc2Oc1ccc(cc1)N1C(=O)c2c(C1=O)cc(cc2)*,283.0,DSC
"poly({4,4'-[1-methylethane-1,1-diylbis(4,1-phenyleneoxy)]dianiline}-alt-{1,1',3,3'-tetraoxo-2,2'-[naphthalene-1,5-diylbis(oxy-4,1-phenylene)]bis(isoindoline-5-carbonyl chloride)})",*C(=O)Nc1ccc(cc1)Oc1ccc(cc1)C(c1ccc(cc1)Oc1ccc(cc1)NC(=O)c1ccc2c(c1)C(=O)N(C2=O)c1ccc(cc1)Oc1cccc2c1cccc2Oc1ccc(cc1)N1C(=O)c2c(C1=O)cc(cc2)*)(C)C,235.0,DSC
"poly({4,4'-[2,2,2-trifluoro-1-(trifluoromethyl)ethane-1,1-diylbis(4,1-phenyleneoxy)]dianiline}-alt-{1,1',3,3'-tetraoxo-2,2'-[naphthalene-1,5-diylbis(oxy-4,1-phenylene)]bis(isoindoline-5-carbonyl chloride)})",*C(=O)Nc1ccc(cc1)Oc1ccc(cc1)C(C(F)(F)F)(C(F)(F)F)c1ccc(cc1)Oc1ccc(cc1)NC(=O)c1ccc2c(c1)C(=O)N(C2=O)c1ccc(cc1)Oc1cccc2c1cccc2Oc1ccc(cc1)N1C(=O)c2c(C1=O)cc(cc2)*,231.0,DSC
"poly({1,1',3,3'-tetraoxo-2,2'-[naphthalene-1,5-diylbis(oxy-4,1-phenylene)]bis(isoindoline-5-carbonyl chloride)}-alt-{4,4'-[sulfonylbis(4,1-phenyleneoxy)]dianiline})",*C(=O)Nc1ccc(cc1)Oc1ccc(cc1)S(=O)(=O)c1ccc(cc1)Oc1ccc(cc1)NC(=O)c1ccc2c(c1)C(=O)N(C2=O)c1ccc(cc1)Oc1cccc2c1cccc2Oc1ccc(cc1)N1C(=O)c2c(C1=O)cc(cc2)*,260.0,DSC
"poly([4,4'-(3,4-diphenylthiophene-2,5-diyl)dianiline]-alt-{1,1',3,3'-tetraoxo-2,2'-[naphthalene-1,5-diylbis(oxy-4,1-phenylene)]bis(isoindoline-5-carbonyl chloride)})",*C(=O)Nc1ccc(cc1)c1sc(c(c1c1ccccc1)c1ccccc1)c1ccc(cc1)NC(=O)c1ccc2c(c1)C(=O)N(C2=O)c1ccc(cc1)Oc1cccc2c1cccc2Oc1ccc(cc1)N1C(=O)c2c(C1=O)cc(cc2)*,340.0,DSC
"poly((benzene-1,4-diamine)-alt-{5,5'-[2,2,2-trifluoro-1-(trifluoromethyl)ethane-1,1-diyl]bis(isobenzofuran-1,3-dione)})",*c1ccc2c(c1)C(=O)N(C2=O)c1ccc(cc1)N1C(=O)c2c(C1=O)cc(cc2)C(C(F)(F)F)(C(F)(F)F)*,351.0,DSC
"poly{(biphenyl-3,3',4,4'-tetracarboxylic anhydride)-alt-[4,4'-(hexafluoroisopropylidene)dianiline]}",*c1ccc(cc1)C(C(F)(F)F)(C(F)(F)F)c1ccc(cc1)N1C(=O)c2c(C1=O)cc(cc2)c1ccc2c(c1)C(=O)N(C2=O)*,343.0,DSC
"poly((4,4'-[2,2,2-trifluoro-1-(trifluoromethyl)ethane-1,1-diyl]dianiline}-alt-{5,5'-[2,2,2-trifluoro-1-(trifluoromethyl)ethane-1,1-diyl]bis(isobenzofuran-1,3-dione)})",*c1ccc2c(c1)C(=O)N(C2=O)c1ccc(cc1)C(C(F)(F)F)(C(F)(F)F)c1ccc(cc1)N1C(=O)c2c(C1=O)cc(cc2)C(C(F)(F)F)(C(F)(F)F)*,318.5,DSC
"poly((2,5-dimethyl-m-phenylenediamine)-alt-{5,5'-[2,2,2-trifluoro-1-(trifluoromethyl)ethane-1,1-diyl]bis(isobenzofuran-1,3-dione)})",*c1ccc2c(c1)C(=O)N(C2=O)c1cc(C)c(cc1C)N1C(=O)c2c(C1=O)cc(cc2)C(C(F)(F)F)(C(F)(F)F)*,355.0,DSC
"poly[2,4,6-trimethyl-1,3-phenylene 3,3',4,4'-benzophenonetetracarboxydiimide]",*c1ccc2c(c1)C(=O)N(C2=O)c1c(C)cc(c(c1C)N1C(=O)c2c(C1=O)cc(cc2)C(=O)*)C,397.0,DSC
"poly((2,4,6-trimethyl-m-phenylenediamine)-alt-{5,5'-[2,2,2-trifluoro-1-(trifluoromethyl)ethane-1,1-diyl]bis(isobenzofuran-1,3-dione)})",*c1ccc2c(c1)C(=O)N(C2=O)c1c(C)cc(c(c1C)N1C(=O)c2c(C1=O)cc(cc2)C(C(F)(F)F)(C(F)(F)F)*)C,377.0,DSC
" poly((2,3,5,6-tetramethylbenzene-1,4-diamine)-alt-{5,5'-[2,2,2-trifluoro-1-(trifluoromethyl)ethane-1,1-diyl]bis(isobenzofuran-1,3-dione)})",*c1ccc2c(c1)C(=O)N(C2=O)c1c(C)c(C)c(c(c1C)C)N1C(=O)c2c(C1=O)cc(cc2)C(C(F)(F)F)(C(F)(F)F)*,420.0,DSC
"poly[4,4'-(2,3-naphthylenedioxy)diphenylene pyromellitimide]",*c1ccc(cc1)Oc1cc2ccccc2cc1Oc1ccc(cc1)n1c(=O)c2c(c1=O)cc1c(c2)c(=O)n(c1=O)*,316.0,DSC
"	Heating rate;20C/min & N2, sample quenched from elevated temp. to RT",*c1ccc(cc1)Oc1cc2ccccc2cc1Oc1ccc(cc1)N1C(=O)c2c(C1=O)cc(cc2)c1ccc2c(c1)C(=O)N(C2=O)*,252.0,DSC
"poly{[4,4'-(naphthalene-2,3-diyldioxy)dianiline]-alt-[4,4'-oxybis(phthalic anhydride)]}",*c1ccc(cc1)Oc1cc2ccccc2cc1Oc1ccc(cc1)N1C(=O)c2c(C1=O)cc(cc2)Oc1ccc2c(c1)C(=O)N(C2=O)*,226.0,DSC
"poly[4,4'-(2,3-naphthylenedioxy)diphenylene 3,3'4,4'-benzophenonetetracarboxydiimide]",*c1ccc2c(c1)C(=O)N(C2=O)c1ccc(cc1)Oc1cc2ccccc2cc1Oc1ccc(cc1)N1C(=O)c2c(C1=O)cc(cc2)C(=O)*,245.0,DSC
"poly[4,4'-(2,3-naphthylenedioxy)diphenylene 3,3',4,4'-sulfonyldiphenylenetetracarboxydiimide]",*c1ccc(cc1)Oc1cc2ccccc2cc1Oc1ccc(cc1)N1C(=O)c2c(C1=O)cc(cc2)S(=O)(=O)c1ccc2c(c1)C(=O)N(C2=O)*,255.0,DSC
"poly([5-(2-{ethyl[4-(4-nitrophenyldiazenyl)phenyl]amino}ethoxy)benzene-1,4-diamine]-alt-{5,5'-[2,2,2-trifluoro-1-(trifluoromethyl)ethane-1,1-diyl]bis(isobenzofuran-1,3-dione)})",CCN(c1ccc(cc1)N=Nc1ccc(cc1)[N+](=O)[O-])CCOc1cc(cc(c1)N1C(=O)c2c(C1=O)ccc(c2)C(C(F)(F)F)(C(F)(F)F)*)N1C(=O)c2c(C1=O)ccc(c2)*,210.0,DSC
"poly{[4,4'-(1-phenyl-2,2,2-trifluoroethane-1,1-diyl)dianiline]-alt-(pyromellitic anhydride)}",*c1ccc(cc1)C(C(F)(F)F)(c1ccccc1)c1ccc(cc1)n1c(=O)c2c(c1=O)cc1c(c2)c(=O)n(c1=O)*,432.0,DSC
"poly({3,3'-[carbonylbis(1,3-dioxoisoindoline-5,2-diyl)]dipropanol}-alt-[hexane-1,6-diyl bis(phenyl carbonate)])",*CCCOC(=O)OCCCCCCOC(=O)OCCCN1C(=O)c2c(C1=O)cc(cc2)C(=O)c1ccc2c(c1)C(=O)N(C2=O)*,70.0,DSC
"poly({3,3'-[carbonylbis(1,3-dioxoisoindoline-5,2-diyl)]dipropanol}-alt-[propane-1,3-diyl bis(phenyl carbonate)])",*CCCCCCOC(=O)OCCCOC(=O)OCCCCCCN1C(=O)c2c(C1=O)cc(cc2)C(=O)c1ccc2c(c1)C(=O)N(C2=O)*,61.0,DSC
"poly({3,3'-[carbonylbis(1,3-dioxoisoindoline-5,2-diyl)]dipropanol}-alt-[hexane-1,6-diyl bis(phenyl carbonate)])",*CCCCCCOC(=O)OCCCCCCOC(=O)OCCCCCCN1C(=O)c2c(C1=O)cc(cc2)C(=O)c1ccc2c(c1)C(=O)N(C2=O)*,40.0,DSC
"poly[1,3-dioxoisoindoline-2,5-diyloxy-1,4-phenylene(dimethylmethylene)-1,4-phenyleneoxy-1,3-dioxoisoindoline-5,2-diyl-1,3-phenyleneoxy-2-cyano-1,3-phenyleneoxy-1,3-phenylene]",N#Cc1c(cccc1Oc1cccc(c1)*)Oc1cccc(c1)N1C(=O)c2c(C1=O)cc(cc2)Oc1ccc(cc1)C(c1ccc(cc1)Oc1ccc2c(c1)C(=O)N(C2=O)*)(C)C,187.0,DSC
"poly{1,3-dioxoisoindoline-2,5-diyloxy-1,4-phenylene[bis(trifluoromethyl)methylene]-1,4-phenyleneoxy-1,3-dioxoisoindoline-5,2-diyl-1,3-phenyleneoxy-2-cyano-1,3-phenyleneoxy-1,3-phenylene}",N#Cc1c(cccc1Oc1cccc(c1)*)Oc1cccc(c1)N1C(=O)c2c(C1=O)cc(cc2)Oc1ccc(cc1)C(C(F)(F)F)(C(F)(F)F)c1ccc(cc1)Oc1ccc2c(c1)C(=O)N(C2=O)*,200.0,DSC
"poly(1,3-dioxoisoindoline-2,5-diyloxy-1,4-phenylenecyclohexane-1,1-diyl-1,4-phenyleneoxy-1,3-dioxoisoindoline-5,2-diyl-1,3-phenyleneoxy-2-cyano-1,3-phenyleneoxy-1,3-phenylene)",N#Cc1c(cccc1Oc1cccc(c1)*)Oc1cccc(c1)N1C(=O)c2c(C1=O)cc(cc2)Oc1ccc(cc1)C1(CCCCC1)c1ccc(cc1)Oc1ccc2c(c1)C(=O)N(C2=O)*,191.0,DSC
"poly(1,3-dioxoisoindoline-2,5-diyloxy-1,4-phenylene-3-oxo-1,3-dihydroisobenzofuran-1,1-diyl-1,4-phenyleneoxy-1,3-dioxoisoindoline-5,2-diyl-1,3-phenyleneoxy-2-cyano-1,3-phenyleneoxy-1,3-phenylene)",N#Cc1c(cccc1Oc1cccc(c1)*)Oc1cccc(c1)N1C(=O)c2c(C1=O)ccc(c2)Oc1ccc(cc1)C1(OC(=O)c2c1cccc2)c1ccc(cc1)Oc1ccc2c(c1)C(=O)N(C2=O)*,232.0,DSC
"poly{[N,N'-bis(3-aminophenyl)isophthalamide]-alt-(pyromellitic anhydride)}",*c1cccc(c1)NC(=O)c1cccc(c1)C(=O)Nc1cccc(c1)n1c(=O)c2c(c1=O)cc1c(c2)c(=O)n(c1=O)*,265.0,DSC
"poly{(nonane-1,9-diamine)-alt-[4,4'-oxybis(phthalic anhydride)]}",*CCCCCCCCCN1C(=O)c2c(C1=O)cc(cc2)Oc1ccc2c(c1)C(=O)N(C2=O)*,89.0,DSC
"poly{(decane-1,10-diamine)-alt-[4,4'-oxybis(phthalic anhydride)]}",*CCCCCCCCCCN1C(=O)c2c(C1=O)cc(cc2)Oc1ccc2c(c1)C(=O)N(C2=O)*,83.0,DSC
"poly{(dodecane-1,12-diamine)-alt-[4,4'-oxybis(phthalic anhydride)]}",*CCCCCCCCCCCCN1C(=O)c2c(C1=O)cc(cc2)Oc1ccc2c(c1)C(=O)N(C2=O)*,70.0,DSC
"poly[(3,3'-sulfonyldianiline)-alt-(pyromellitic anhydride)]",*c1cccc(c1)S(=O)(=O)c1cccc(c1)n1c(=O)c2c(c1=O)cc1c(c2)c(=O)n(c1=O)*,327.0,DSC
"poly{[4,4'-bis(acetyloxy)biphenyl]-alt-[2,2'-(butane-1,4-diyl)bis(1,3-dioxoisoindoline-5-carboxylic acid)]}",*CCCCN1C(=O)c2c(C1=O)ccc(c2)C(=O)Oc1ccc(cc1)c1ccc(cc1)OC(=O)c1ccc2c(c1)C(=O)N(C2=O)*,126.0,DSC
"poly{[4,4'-bis(acetyloxy)biphenyl]-alt-[2,2'-(pentane-1,5-diyl)bis(1,3-dioxoisoindoline-5-carboxylic acid)]}",*CCCCCN1C(=O)c2c(C1=O)cc(cc2)C(=O)Oc1ccc(cc1)c1ccc(cc1)OC(=O)c1ccc2c(c1)C(=O)N(C2=O)*,147.0,DSC
"poly{[4,4'-bis(acetyloxy)biphenyl]-alt-[2,2'-(hexane-1,6-diyl)bis(1,3-dioxoisoindoline-5-carboxylic acid)]}",*CCCCCCN1C(=O)c2c(C1=O)ccc(c2)C(=O)Oc1ccc(cc1)c1ccc(cc1)OC(=O)c1ccc2c(c1)C(=O)N(C2=O)*,133.0,DSC
"poly{[4,4'-bis(acetyloxy)biphenyl]-alt-[2,2'-(heptane-1,7-diyl)bis(1,3-dioxoisoindoline-5-carboxylic acid)]}",*CCCCCCCN1C(=O)c2c(C1=O)cc(cc2)C(=O)Oc1ccc(cc1)c1ccc(cc1)OC(=O)c1ccc2c(c1)C(=O)N(C2=O)*,117.0,DSC
"poly{(4,4'-diacetoxybiphenyl)-alt-[1,1',3,3'-tetraoxo-2,2'-undecamethylenebis(isoindoline-5-carboxylic acid)]}",*CCCCCCCCCCCN1C(=O)c2c(C1=O)cc(cc2)C(=O)Oc1ccc(cc1)c1ccc(cc1)OC(=O)c1ccc2c(c1)C(=O)N(C2=O)*,97.0,DSC
"poly{(4,4'-diacetoxybiphenyl)-alt-[1,1',3,3'-tetraoxo-2,2'-dodecamethylenebis(isoindoline-5-carboxylic acid)]}",*CCCCCCCCCCCCN1C(=O)c2c(C1=O)cc(cc2)C(=O)Oc1ccc(cc1)c1ccc(cc1)OC(=O)c1ccc2c(c1)C(=O)N(C2=O)*,153.0,DSC
"poly{(4,6-diaminoresorcinol)-alt-[4,4'-oxybis(phthalic anhydride)]}",*N1C(=O)c2c(C1=O)cc(cc2)Oc1ccc2c(c1)C(=O)N(C2=O)c1cc(*)c(cc1O)O,263.0,DSC
"poly{(4,6-diaminoresorcinol)-alt-[5,5'-carbonylbis(isobenzofuran-1,3-dione)]}",*c1ccc2c(c1)C(=O)N(C2=O)c1cc(c(cc1O)O)N1C(=O)c2c(C1=O)cc(cc2)C(=O)*,324.0,DSC
"poly((4,6-diaminobenzene-1,3-diol)-alt-{5,5'-[2,2,2-trifluoro-1-(trifluoromethyl)ethane-1,1-diyl]bis(isobenzofuran-1,3-dione)})",*c1ccc2c(c1)C(=O)N(C2=O)c1cc(c(cc1O)O)N1C(=O)c2c(C1=O)cc(cc2)C(C(F)(F)F)(C(F)(F)F)*,324.0,DSC
"poly[(4,6-diaminoresorcinol)-alt-(biphenyl-3,3':4,4'-tetracarboxylic dianhydride)]",*N1C(=O)c2c(C1=O)cc(cc2)c1ccc2c(c1)C(=O)N(C2=O)c1cc(*)c(cc1O)O,343.0,DSC
"poly[(4,6-diaminoresorcinol)-alt-(pyromellitic anhydride)]",Oc1cc(O)c(cc1n1c(=O)c2c(c1=O)cc1c(c2)c(=O)n(c1=O)*)*,362.0,DSC
"poly{[4,4'-(2,5-di-tert-butyl-1,4-phenylenedioxy)dianiline]-alt-(pyromellitic anhydride)}",*c1ccc(cc1)Oc1cc(c(cc1C(C)(C)C)Oc1ccc(cc1)n1c(=O)c2c(c1=O)cc1c(c2)c(=O)n(c1=O)*)C(C)(C)C,298.0,DSC
"poly{[4,4'-(2,5-di-tert-butyl-1,4-phenylenedioxy)dianiline]-alt-(biphenyl-3,3':4,4'-tetracarboxylic dianhydride)}",*c1ccc(cc1)Oc1cc(c(cc1C(C)(C)C)Oc1ccc(cc1)N1C(=O)c2c(C1=O)cc(cc2)c1ccc2c(c1)C(=O)N(C2=O)*)C(C)(C)C,293.0,DSC
"poly{[4,4'-(2,5-di-tert-butyl-1,4-phenylenedioxy)dianiline]-alt-[4,4'-oxybis(phthalic anhydride)]}",*c1ccc(cc1)Oc1cc(c(cc1C(C)(C)C)Oc1ccc(cc1)N1C(=O)c2c(C1=O)cc(cc2)Oc1ccc2c(c1)C(=O)N(C2=O)*)C(C)(C)C,242.0,DSC
"poly{[4,4'-(2,5-di-tert-butyl-1,4-phenylenedioxy)dianiline]-alt-[5,5'-carbonylbis(isobenzofuran-1,3-dione)]}",*c1ccc2c(c1)C(=O)N(C2=O)c1ccc(cc1)Oc1cc(C(C)(C)C)c(cc1C(C)(C)C)Oc1ccc(cc1)N1C(=O)c2c(C1=O)cc(cc2)C(=O)*,288.0,DSC
"poly{[4,4'-(2,5-di-tert-butyl-1,4-phenylenedioxy)dianiline]-alt-[5,5'-sulfonylbis(isobenzofuran-1,3-dione)]}",*c1ccc(cc1)Oc1cc(c(cc1C(C)(C)C)Oc1ccc(cc1)N1C(=O)c2c(C1=O)cc(cc2)S(=O)(=O)c1ccc2c(c1)C(=O)N(C2=O)*)C(C)(C)C,263.0,DSC
"poly([4,4'(2,5-di-tert-butyl-1,4-phenylenedioxy)dianiline]-alt-{5,5'-[2,2,2-trifluoro-1-(trifluoromethyl)ethane-1,1-diyl]bis(isobenzofuran-1,3-dione)})",*c1ccc2c(c1)C(=O)N(C2=O)c1ccc(cc1)Oc1cc(c(cc1C(C)(C)C)Oc1ccc(cc1)N1C(=O)c2c(C1=O)cc(cc2)C(C(F)(F)F)(C(F)(F)F)*)C(C)(C)C,277.0,DSC
"poly({4,4'-[1,4-phenylenebis(3-phenylquinoxaline-2,7-diyloxy)]dianiline}-alt-{2,2'-[2,2,2-trifluoro-1-(trifluoromethyl)ethane-1,1-diylbis(4,1-phenylene)]bis(5-chlorocarbonyl-1,3-dioxoisoindoline)})",*c1ccc(cc1)c1nc2cc(ccc2nc1c1ccccc1)Oc1ccc(cc1)NC(=O)c1ccc2c(c1)C(=O)N(C2=O)c1ccc(cc1)C(C(F)(F)F)(C(F)(F)F)c1ccc(cc1)N1C(=O)c2c(C1=O)ccc(c2)C(=O)Nc1ccc(cc1)Oc1ccc2c(c1)nc(c(n2)c1ccccc1)*,293.0,DSC
"poly[(4,4'-{oxybis[1,4-phenylene-3-(phenylquinoxaline-2,6-diyl)oxy]}dianiline)-alt-{2,2'-[2,2,2-trifluoro-1-(trifluoromethyl)ethane-1,1-diylbis(4,1-phenylene)]bis(5-chlorocarbonyl-1,3-dioxoisoindoline)}]",FC(C(C(F)(F)F)(c1ccc(cc1)N1C(=O)c2c(C1=O)cc(cc2)C(=O)Nc1ccc(cc1)Oc1ccc2c(c1)nc(c(n2)c1ccccc1)*)c1ccc(cc1)N1C(=O)c2c(C1=O)cc(cc2)C(=O)Nc1ccc(cc1)Oc1ccc2c(c1)nc(c(n2)c1ccccc1)c1ccc(cc1)Oc1ccc(cc1)*)(F)F,289.0,DSC
" poly[(4,4'-{oxybis[1,4-phenylene-3-(4-nitrophenyl)quinoxaline-2,6-diyl]}dianiline)-alt-{2,2'-[2,2,2-trifluoro-1-(trifluoromethyl)ethane-1,1-diylbis(4,1-phenylene)]bis(5-chlorocarbonyl-1,3-dioxoisoindoline)}]",*c1ccc(cc1)Oc1ccc(cc1)c1nc2cc(ccc2nc1c1ccc(cc1)[N+](=O)[O-])Oc1ccc(cc1)NC(=O)c1ccc2c(c1)C(=O)N(C2=O)c1ccc(cc1)C(C(F)(F)F)(C(F)(F)F)c1ccc(cc1)N1C(=O)c2c(C1=O)cc(cc2)C(=O)Nc1ccc(cc1)Oc1ccc2c(c1)nc(c(n2)c1ccc(cc1)[N+](=O)[O-])*,303.0,DSC
"poly({4,4'-[biphenyl-4,4'-diylbis(2-phenylquinoxaline-2,6-diyloxy)]dianiline}-alt-{2,2'-[2,2,2-trifluoro-1-(trifluoromethyl)ethane-1,1-diylbis(4,1-phenylene)]bis(5-chlorocarbonyl-1,3-dioxoisoindoline)})",*c1ccc(cc1)c1ccc(cc1)c1nc2cc(ccc2nc1c1ccccc1)Oc1ccc(cc1)NC(=O)c1ccc2c(c1)C(=O)N(C2=O)c1ccc(cc1)C(C(F)(F)F)(C(F)(F)F)c1ccc(cc1)N1C(=O)c2c(C1=O)cc(cc2)C(=O)Nc1ccc(cc1)Oc1ccc2c(c1)nc(c(n2)c1ccccc1)*,290.0,DSC
"poly{[N,N'-bis(4'-aminobiphenyl-4-yl)isophthalamide]-alt-(biphenyl-3,3',4,4'-tetracarboxylic anhydride)}",*c1ccc(cc1)c1ccc(cc1)NC(=O)c1cccc(c1)C(=O)Nc1ccc(cc1)c1ccc(cc1)N1C(=O)c2c(C1=O)cc(cc2)c1ccc2c(c1)C(=O)N(C2=O)*,230.0,DSC
"poly{[N,N'-bis(4'-aminobiphenyl-4-yl)isophthalamide]-alt-[4,4'-oxybis(phthalic anhydride)]}",*c1ccc(cc1)c1ccc(cc1)NC(=O)c1cccc(c1)C(=O)Nc1ccc(cc1)c1ccc(cc1)N1C(=O)c2c(C1=O)cc(cc2)Oc1ccc2c(c1)C(=O)N(C2=O)*,233.0,DSC
"poly{[N,N'-bis(4'-aminobiphenyl-4-yl)isophthalamide]-alt-[4,4'-carbonylbis(phthalic anhydride)]}",*c1ccc2c(c1)C(=O)N(C2=O)c1ccc(cc1)c1ccc(cc1)NC(=O)c1cccc(c1)C(=O)Nc1ccc(cc1)c1ccc(cc1)N1C(=O)c2c(C1=O)cc(cc2)C(=O)*,235.0,DSC
"poly{[N,N'-bis(4'-aminobiphenyl-4-yl)isophthalamide]-alt-(pyromellitic anhydride)}",*c1ccc(cc1)c1ccc(cc1)NC(=O)c1cccc(c1)C(=O)Nc1ccc(cc1)c1ccc(cc1)n1c(=O)c2c(c1=O)cc1c(c2)c(=O)n(c1=O)*,227.0,DSC
"poly({4,4'-[sulfonylbis(4,1-phenyleneoxy)]dianiline}-alt-[N,N'-bis(4-chlorocarbonylphenyl)-biphenyl-3,4:3',4'-tetracarboxydiimide])",*c1ccc(cc1)C(=O)Nc1ccc(cc1)Oc1ccc(cc1)S(=O)(=O)c1ccc(cc1)Oc1ccc(cc1)NC(=O)c1ccc(cc1)N1C(=O)c2c(C1=O)cc(cc2)c1ccc2c(c1)C(=O)N(C2=O)*,258.0,DSC
"poly({3,3'-[sulfonylbis(4,1-phenyleneoxy)]dianiline}-alt-[N,N'-bis(4-chlorocarbonylphenyl)-biphenyl-3,4:3',4'-tetracarboxydiimide])",*c1ccc(cc1)C(=O)Nc1cccc(c1)Oc1ccc(cc1)S(=O)(=O)c1ccc(cc1)Oc1cccc(c1)NC(=O)c1ccc(cc1)N1C(=O)c2c(C1=O)cc(cc2)c1ccc2c(c1)C(=O)N(C2=O)*,262.0,DSC
"poly{(3,3'-sulfonyldianiline)-alt-[N,N'-bis(4-chlorocarbonylphenyl)-biphenyl-3,4:3',4'-tetracarboxydiimide]}",*c1ccc(cc1)C(=O)Nc1cccc(c1)S(=O)(=O)c1cccc(c1)NC(=O)c1ccc(cc1)N1C(=O)c2c(C1=O)cc(cc2)c1ccc2c(c1)C(=O)N(C2=O)*,256.0,DSC
"poly{(4,4'-sulfonyldianiline)-alt-[N,N'-bis(3-chlorocarbonylphenyl)-biphenyl-3,4:3',4'-tetracarboxydiimide]}",*c1cccc(c1)C(=O)Nc1ccc(cc1)Oc1ccc(cc1)S(=O)(=O)c1ccc(cc1)Oc1ccc(cc1)NC(=O)c1cccc(c1)N1C(=O)c2c(C1=O)cc(cc2)c1ccc2c(c1)C(=O)N(C2=O)*,258.0,DSC
"poly{[4,4'-(biphenyl-4,4'-diyldioxy)dianiline]-alt-[N,N'-bis(3-chlorocarbonylphenyl)-biphenyl-3,4:3',4'-tetracarboxydiimide]}",*c1cccc(c1)C(=O)Nc1ccc(cc1)Oc1ccc(cc1)c1ccc(cc1)Oc1ccc(cc1)NC(=O)c1cccc(c1)N1C(=O)c2c(C1=O)cc(cc2)c1ccc2c(c1)C(=O)N(C2=O)*,270.0,DSC
"poly({4,4'-[oxybis(4,1-phenyleneoxy)]dianiline}-alt-[N,N'-bis(3-chlorocarbonylphenyl)-biphenyl-3,4:3',4'-tetracarboxydiimide])",*c1cccc(c1)C(=O)Nc1ccc(cc1)Oc1ccc(cc1)Oc1ccc(cc1)Oc1ccc(cc1)NC(=O)c1cccc(c1)N1C(=O)c2c(C1=O)cc(cc2)c1ccc2c(c1)C(=O)N(C2=O)*,244.0,DSC
"poly({4,4'-[1-methylethane-1,1-diylbis(4,1-phenyleneoxy)]dianiline}-alt-[N,N'-bis(3-chlorocarbonylphenyl)-biphenyl-3,4:3',4'-tetracarboxydiimide])",*c1cccc(c1)C(=O)Nc1ccc(cc1)Oc1ccc(cc1)C(c1ccc(cc1)Oc1ccc(cc1)NC(=O)c1cccc(c1)N1C(=O)c2c(C1=O)cc(cc2)c1ccc2c(c1)C(=O)N(C2=O)*)(C)C,257.0,DSC
"poly{[4,4'-(1,4-phenylenedioxy)dianiline]-alt-[N,N'-bis(3-chlorocarbonylphenyl)-biphenyl-3,4:3',4'-tetracarboxydiimide]}",*c1cccc(c1)C(=O)Nc1ccc(cc1)Oc1ccc(cc1)Oc1ccc(cc1)NC(=O)c1cccc(c1)N1C(=O)c2c(C1=O)cc(cc2)c1ccc2c(c1)C(=O)N(C2=O)*,244.0,DSC
"poly{[3,3'-(1,4-phenylenedioxy)dianiline]-alt-[N,N'-bis(3-chlorocarbonylphenyl)-biphenyl-3,4:3',4'-tetracarboxydiimide]}",*c1cccc(c1)C(=O)Nc1ccc(cc1)Oc1cccc(c1)Oc1ccc(cc1)NC(=O)c1cccc(c1)N1C(=O)c2c(C1=O)cc(cc2)c1ccc2c(c1)C(=O)N(C2=O)*,253.0,DSC
"poly{(4,4'-oxydianiline)-alt-[N,N'-bis(3-chlorocarbonylphenyl)-biphenyl-3,4:3',4'-tetracarboxydiimide]}",*c1cccc(c1)C(=O)Nc1ccc(cc1)Oc1ccc(cc1)NC(=O)c1cccc(c1)N1C(=O)c2c(C1=O)cc(cc2)c1ccc2c(c1)C(=O)N(C2=O)*,253.0,DSC
"poly{(3,3'-sulfonyldianiline)-alt-[N,N'-bis(3-chlorocarbonylphenyl)-biphenyl-3,4:3',4'-tetracarboxydiimide]}",*c1cccc(c1)C(=O)Nc1cccc(c1)S(=O)(=O)c1cccc(c1)NC(=O)c1cccc(c1)N1C(=O)c2c(C1=O)cc(cc2)c1ccc2c(c1)C(=O)N(C2=O)*,247.0,DSC
"poly({4,4'-[sulfonylbis(4,1-phenyleneoxy)]dianiline}-alt-[N,N'-bis(4-chlorocarbonylphenyl)biphenyl-2,3:3',4'-tetracarboxydiimide]}",*c1ccc(cc1)C(=O)Nc1ccc(cc1)Oc1ccc(cc1)S(=O)(=O)c1ccc(cc1)Oc1ccc(cc1)NC(=O)c1ccc(cc1)N1C(=O)c2c(C1=O)cc(cc2)c1cccc2c1C(=O)N(C2=O)*,287.0,DSC
"poly({3,3'-[sulfonylbis(4,1-phenyleneoxy)]dianiline}-alt-[N,N'-bis(4-chlorocarbonylphenyl)biphenyl-2,3:3',4'-tetracarboxydiimide]}",*c1ccc(cc1)C(=O)Nc1cccc(c1)Oc1ccc(cc1)S(=O)(=O)c1ccc(cc1)Oc1cccc(c1)NC(=O)c1ccc(cc1)N1C(=O)c2c(C1=O)cc(cc2)c1cccc2c1C(=O)N(C2=O)*,241.0,DSC
"poly({4,4'-[sulfonylbis(4,1-phenyleneoxy)]dianiline}-alt-[N,N'-bis(3-carboxyphenyl)biphenyl-2,3:3',4'-tetracarboxydiimide])",*c1cccc(c1)C(=O)Nc1ccc(cc1)Oc1ccc(cc1)S(=O)(=O)c1ccc(cc1)Oc1ccc(cc1)NC(=O)c1cccc(c1)N1C(=O)c2c(C1=O)cc(cc2)c1cccc2c1C(=O)N(C2=O)*,263.0,DSC
"poly{[4,4'-(biphenyl-4,4'-diyldioxy)dianiline]-alt-[N,N'-bis(3-carboxyphenyl)biphenyl-2,3:3',4'-tetracarboxydiimide]}",*c1cccc(c1)C(=O)Nc1ccc(cc1)Oc1ccc(cc1)c1ccc(cc1)Oc1ccc(cc1)NC(=O)c1cccc(c1)N1C(=O)c2c(C1=O)cc(cc2)c1cccc2c1C(=O)N(C2=O)*,275.0,DSC
"poly({4,4'-[oxybis(4,1-phenyleneoxy)]dianiline}-alt-[N,N'-bis(3-carboxyphenyl)biphenyl-2,3:3',4'-tetracarboxydiimide])",*c1cccc(c1)C(=O)Nc1ccc(cc1)Oc1ccc(cc1)Oc1ccc(cc1)Oc1ccc(cc1)NC(=O)c1cccc(c1)N1C(=O)c2c(C1=O)cc(cc2)c1cccc2c1C(=O)N(C2=O)*,260.0,DSC
