Repository: DrGlebsby/mfkit

# MFKit: RDKit-based Monomer Featurizer

MFKit is a lightweight RDKit-based Python package for physically grounded and interpretable featurization of monomers for polymer informatics and Quantitative Structure–Property Relationship (QSPR) modeling.

The package converts monomer SMILES strings into descriptor vectors that can be used as input features for machine learning models, data analysis, structure–property interpretation, and monomer design.

MFKit expects monomer SMILES strings to contain exactly two polymerization sites marked by `*` symbols.

File: Dataset_2.csv
smiles_1,smiles_2,mol_%_1,mol_%_2,Tg,Tg_predicted_mean,Tg_predicted_std
*N1C(=O)C2=CC(=CC=C2C1=O)OC3=CC=C(C=C3)C(C)(C)C4=CC=C(C=C4)OC(=CC=C6(C7(=O)))C=C6C(=O)N7C8=CC=C(C=C8)CC(C=C9)=CC=C9*,*N1C(=O)C2=CC(=CC=C2C1=O)C(=O)C(=CC=C3(C4(=O)))C=C3C(=O)N4C5=CC=C(C=C5)CC(C=C6)=CC=C6*,100,0,195,227.086545793398,24.82284896464077
*N1C(=O)C2=CC(=CC=C2C1=O)OC3=CC=C(C=C3)C(C)(C)C4=CC=C(C=C4)OC(=CC=C6(C7(=O)))C=C6C(=O)N7C8=CC=C(C=C8)CC(C=C9)=CC=C9*,*N1C(=O)C2=CC(=CC=C2C1=O)C(=O)C(=CC=C3(C4(=O)))C=C3C(=O)N4C5=CC=C(C=C5)CC(C=C6)=CC=C6*,90,10,205,231.0445030062077,24.43591890837109
*N1C(=O)C2=CC(=CC=C2C1=O)OC3=CC=C(C=C3)C(C)(C)C4=CC=C(C=C4)OC(=CC=C6(C7(=O)))C=C6C(=O)N7C8=CC=C(C=C8)CC(C=C9)=CC=C9*,*N1C(=O)C2=CC(=CC=C2C1=O)C(=O)C(=CC=C3(C4(=O)))C=C3C(=O)N4C5=CC=C(C=C5)CC(C=C6)=CC=C6*,80,20,219,240.78182040123488,23.07880186673578
*N1C(=O)C2=CC(=CC=C2C1=O)OC3=CC=C(C=C3)C(C)(C)C4=CC=C(C=C4)OC(=CC=C6(C7(=O)))C=C6C(=O)N7C8=CC=C(C=C8)CC(C=C9)=CC=C9*,*N1C(=O)C2=CC(=CC=C2C1=O)C(=O)C(=CC=C3(C4(=O)))C=C3C(=O)N4C5=CC=C(C=C5)CC(C=C6)=CC=C6*,70,30,226,243.14301832062168,23.252455911187266
*N1C(=O)C2=CC(=CC=C2C1=O)OC3=CC=C(C=C3)C(C)(C)C4=CC=C(C=C4)OC(=CC=C6(C7(=O)))C=C6C(=O)N7C8=CC=C(C=C8)CC(C=C9)=CC=C9*,*N1C(=O)C2=CC(=CC=C2C1=O)C(=O)C(=CC=C3(C4(=O)))C=C3C(=O)N4C5=CC=C(C=C5)CC(C=C6)=CC=C6*,60,40,234,247.5067293058964,23.43554536197263
*N1C(=O)C2=CC(=CC=C2C1=O)OC3=CC=C(C=C3)C(C)(C)C4=CC=C(C=C4)OC(=CC=C6(C7(=O)))C=C6C(=O)N7C8=CC=C(C=C8)CC(C=C9)=CC=C9*,*N1C(=O)C2=CC(=CC=C2C1=O)C(=O)C(=CC=C3(C4(=O)))C=C3C(=O)N4C5=CC=C(C=C5)CC(C=C6)=CC=C6*,50,50,241,250.7236146780156,23.759027549566778
*N1C(=O)C2=CC(=CC=C2C1=O)OC3=CC=C(C=C3)C(C)(C)C4=CC=C(C=C4)OC(=CC=C6(C7(=O)))C=C6C(=O)N7C8=CC=C(C=C8)CC(C=C9)=CC=C9*,*N1C(=O)C2=CC(=CC=C2C1=O)C(=O)C(=CC=C3(C4(=O)))C=C3C(=O)N4C5=CC=C(C=C5)CC(C=C6)=CC=C6*,40,60,248,250.3476865912976,23.73779137187405
*N1C(=O)C2=CC(=CC=C2C1=O)OC3=CC=C(C=C3)C(C)(C)C4=CC=C(C=C4)OC(=CC=C6(C7(=O)))C=C6C(=O)N7C8=CC=C(C=C8)CC(C=C9)=CC=C9*,*N1C(=O)C2=CC(=CC=C2C1=O)C(=O)C(=CC=C3(C4(=O)))C=C3C(=O)N4C5=CC=C(C=C5)CC(C=C6)=CC=C6*,30,70,262,251.96279102194023,23.27445620843836
*N1C(=O)C2=CC(=CC=C2C1=O)OC3=CC=C(C=C3)C(C)(C)C4=CC=C(C=C4)OC(=CC=C6(C7(=O)))C=C6C(=O)N7C8=CC=C(C=C8)CC(C=C9)=CC=C9*,*N1C(=O)C2=CC(=CC=C2C1=O)C(=O)C(=CC=C3(C4(=O)))C=C3C(=O)N4C5=CC=C(C=C5)CC(C=C6)=CC=C6*,20,80,276,256.0834748691298,23.39490994092145
*N1C(=O)C2=CC(=CC=C2C1=O)OC3=CC=C(C=C3)C(C)(C)C4=CC=C(C=C4)OC(=CC=C6(C7(=O)))C=C6C(=O)N7C8=CC=C(C=C8)CC(C=C9)=CC=C9*,*N1C(=O)C2=CC(=CC=C2C1=O)C(=O)C(=CC=C3(C4(=O)))C=C3C(=O)N4C5=CC=C(C=C5)CC(C=C6)=CC=C6*,0,100,285,272.6376466647319,25.98321954928918
*N1C(=O)C2=CC(=CC=C2C1=O)OC3=CC=C(C=C3)C(C)(C)C4=CC=C(C=C4)OC(=CC=C6(C7(=O)))C=C6C(=O)N7C8=CC=C(C=C8)CC(C=C9)=CC=C9*,*N1C(=O)C2=CC(=C3C=C2C1=O)C(=O)N(C3(=O))C4=CC=C(C=C4)CC(C=C5)=CC=C5*,100,0,195,228.5654492921254,24.484098124277992
*N1C(=O)C2=CC(=CC=C2C1=O)OC3=CC=C(C=C3)C(C)(C)C4=CC=C(C=C4)OC(=CC=C6(C7(=O)))C=C6C(=O)N7C8=CC=C(C=C8)CC(C=C9)=CC=C9*,*N1C(=O)C2=CC(=C3C=C2C1=O)C(=O)N(C3(=O))C4=CC=C(C=C4)CC(C=C5)=CC=C5*,90,10,210,237.71742566195664,23.901358120396797
*N1C(=O)C2=CC(=CC=C2C1=O)OC3=CC=C(C=C3)C(C)(C)C4=CC=C(C=C4)OC(=CC=C6(C7(=O)))C=C6C(=O)N7C8=CC=C(C=C8)CC(C=C9)=CC=C9*,*N1C(=O)C2=CC(=C3C=C2C1=O)C(=O)N(C3(=O))C4=CC=C(C=C4)CC(C=C5)=CC=C5*,80,20,224,249.52650214152743,23.23140643702149
*N1C(=O)C2=CC(=CC=C2C1=O)OC3=CC=C(C=C3)C(C)(C)C4=CC=C(C=C4)OC(=CC=C6(C7(=O)))C=C6C(=O)N7C8=CC=C(C=C8)CC(C=C9)=CC=C9*,*N1C(=O)C2=CC(=C3C=C2C1=O)C(=O)N(C3(=O))C4=CC=C(C=C4)CC(C=C5)=CC=C5*,70,30,235,259.5375521756607,24.134718491587016
*N1C(=O)C2=CC(=CC=C2C1=O)OC3=CC=C(C=C3)C(C)(C)C4=CC=C(C=C4)OC(=CC=C6(C7(=O)))C=C6C(=O)N7C8=CC=C(C=C8)CC(C=C9)=CC=C9*,*N1C(=O)C2=CC(=C3C=C2C1=O)C(=O)N(C3(=O))C4=CC=C(C=C4)CC(C=C5)=CC=C5*,60,40,250,269.45210769899865,25.83583948336365
*N1C(=O)C2=CC(=CC=C2C1=O)OC3=CC=C(C=C3)C(C)(C)C4=CC=C(C=C4)OC(=CC=C6(C7(=O)))C=C6C(=O)N7C8=CC=C(C=C8)CC(C=C9)=CC=C9*,*N1C(=O)C2=CC(=C3C=C2C1=O)C(=O)N(C3(=O))C4=CC=C(C=C4)CC(C=C5)=CC=C5*,50,50,257,280.87511146931405,27.49299019575308
*N1C(=O)C2=CC(=CC=C2C1=O)OC3=CC=C(C=C3)C(C)(C)C4=CC=C(C=C4)OC(=CC=C6(C7(=O)))C=C6C(=O)N7C8=CC=C(C=C8)CC(C=C9)=CC=C9*,*N1C(=O)C2=CC(=C3C=C2C1=O)C(=O)N(C3(=O))C4=CC=C(C=C4)CC(C=C5)=CC=C5*,40,60,258,291.76128982899587,28.74119878493658
*N1C(=O)C2=CC(=CC=C2C1=O)OC3=CC=C(C=C3)C(C)(C)C4=CC=C(C=C4)OC(=CC=C6(C7(=O)))C=C6C(=O)N7C8=CC=C(C=C8)CC(C=C9)=CC=C9*,*N1C(=O)C2=CC(=C3C=C2C1=O)C(=O)N(C3(=O))C4=CC=C(C=C4)CC(C=C5)=CC=C5*,30,70,256,302.7500504875354,29.75898220342772
*N1C(=O)C2=CC(=CC=C2C1=O)OC3=CC=C(C=C3)C(C)(C)C4=CC=C(C=C4)OC(=CC=C6(C7(=O)))C=C6C(=O)N7C8=CC=C(C=C8)CC(C=C9)=CC=C9*,*N1C(=O)C2=CC(=C3C=C2C1=O)C(=O)N(C3(=O))C4=CC=C(C=C4)CC(C=C5)=CC=C5*,20,80,259,314.20466223649777,30.662559102776992
*N1C(=O)C2=CC(=CC=C2C1=O)OC3=CC=C(C=C3)C(C)(C)C4=CC=C(C=C4)OC(=CC=C6(C7(=O)))C=C6C(=O)N7C8=CC=C(C=C8)CC(C=C9)=CC=C9*,*N1C(=O)C2=CC(=C3C=C2C1=O)C(=O)N(C3(=O))C4=CC=C(C=C4)CC(C=C5)=CC=C5*,0,100,350,339.59028445465174,31.95968956270737
*N1C(=O)C2=CC(=CC=C2C1=O)OC3=CC=C(C=C3)C(C)(C)C4=CC=C(C=C4)OC(=CC=C6(C7(=O)))C=C6C(=O)N7C8=CC=C(C=C8)CC(C=C9)=CC=C9*,*N1C(=O)C2=CC(=CC=C2C1=O)OC(=CC=C3(C4(=O)))C=C3C(=O)N4C5=CC=C(C=C5)CC(C=C6)=CC=C6*,80,20,211,237.11246943024483,23.50904106420541
*N1C(=O)C2=CC(=CC=C2C1=O)OC3=CC=C(C=C3)C(C)(C)C4=CC=C(C=C4)OC(=CC=C6(C7(=O)))C=C6C(=O)N7C8=CC=C(C=C8)CC(C=C9)=CC=C9*,*N1C(=O)C2=CC(=CC=C2C1=O)C(=CC=C3(C4(=O)))C=C3C(=O)N4C5=CC=C(C=C5)CC(C=C6)=CC=C6*,80,20,228,240.10450872192845,23.660686576299945
*N1C(=O)C2=CC(=CC=C2C1=O)OC3=CC=C(C=C3)C(C)(C)C4=CC=C(C=C4)OC(=CC=C6(C7(=O)))C=C6C(=O)N7c8cccc(*)c8,*N1C(=O)C2=CC(=CC=C2C1=O)OC3=CC=C(C=C3)C(C)(C)C4=CC=C(C=C4)OC(=CC=C6(C7(=O)))C=C6C(=O)N7CC(CC(F)(F)C(F)(F)C(F)(F)C(F)(F)C(F)(F)C(F)(F)(F))CC*,75,25,172,200.26424791683857,27.397986107715138
*N1C(=O)C2=CC(=CC=C2C1=O)OC3=CC=C(C=C3)C(C)(C)C4=CC=C(C=C4)OC(=CC=C6(C7(=O)))C=C6C(=O)N7c8cccc(*)c8,*N1C(=O)C2=CC(=CC=C2C1=O)OC3=CC=C(C=C3)C(C)(C)C4=CC=C(C=C4)OC(=CC=C6(C7(=O)))C=C6C(=O)N7CC(CC(F)(F)C(F)(F)C(F)(F)C(F)(F)C(F)(F)C(F)(F)(F))CC*,50,50,145,167.53482337111063,32.27188051617535
*N1C(=O)C2=CC(=CC=C2C1=O)OC3=CC=C(C=C3)C(C)(C)C4=CC=C(C=C4)OC(=CC=C6(C7(=O)))C=C6C(=O)N7c8cccc(*)c8,*N1C(=O)C2=CC(=CC=C2C1=O)OC3=CC=C(C=C3)C(C)(C)C4=CC=C(C=C4)OC(=CC=C6(C7(=O)))C=C6C(=O)N7CC(CC(F)(F)C(F)(F)C(F)(F)C(F)(F)C(F)(F)C(F)(F)(F))CC*,25,75,121,140.89976272316704,36.84503134854845
*N1C(=O)C2=CC(=CC=C2C1=O)C(C(F)(F)(F))(C(F)(F)(F))C(=CC=C3(C4(=O)))C=C3C(=O)N4C5=CC=C(C=C5)OC6=CC=C(C=C6)S(=O)(=O)C5=CC=C(C=C5)OC6=CC=C(C=C6)*,*N1C(=O)C2=CC(=CC=C2C1=O)C(C(F)(F)(F))(C(F)(F)(F))C(=CC=C3(C4(=O)))C=C3C(=O)N4C5=CC=C(C=C5)OC6=CC=C(C=C6)C(C)(C)C5=CC=C(C=C5)OC6=CC=C(C=C6)*,75,25,278,269.102594905036,30.43495132532857
*N1C(=O)C2=CC(=CC=C2C1=O)C(C(F)(F)(F))(C(F)(F)(F))C(=CC=C3(C4(=O)))C=C3C(=O)N4C5=CC=C(C=C5)OC6=CC=C(C=C6)S(=O)(=O)C5=CC=C(C=C5)OC6=CC=C(C=C6)*,*N1C(=O)C2=CC(=CC=C2C1=O)C(C(F)(F)(F))(C(F)(F)(F))C(=CC=C3(C4(=O)))C=C3C(=O)N4C5=CC=C(C=C5)OC6=CC=C(C=C6)C(C)(C)C5=CC=C(C=C5)OC6=CC=C(C=C6)*,50,50,268,268.21256227904524,32.33250223818812
*N1C(=O)C2=CC(=CC=C2C1=O)C(C(F)(F)(F))(C(F)(F)(F))C(=CC=C3(C4(=O)))C=C3C(=O)N4C5=CC=C(C=C5)OC6=CC=C(C=C6)S(=O)(=O)C5=CC=C(C=C5)OC6=CC=C(C=C6)*,*N1C(=O)C2=CC(=CC=C2C1=O)C(C(F)(F)(F))(C(F)(F)(F))C(=CC=C3(C4(=O)))C=C3C(=O)N4C5=CC=C(C=C5)OC6=CC=C(C=C6)C(C)(C)C5=CC=C(C=C5)OC6=CC=C(C=C6)*,25,75,260,255.93546576201447,27.68230284664799
*N1C(=O)C2=CC(=CC=C2C1=O)C(C(F)(F)(F))(C(F)(F)(F))C(=CC=C3(C4(=O)))C=C3C(=O)N4C5=CC=C(C=C5)OC6=CC=C(C=C6)S(=O)(=O)C5=CC=C(C=C5)OC6=CC=C(C=C6)*,*N1C(=O)C2=CC(=CC=C2C1=O)C(C(F)(F)(F))(C(F)(F)(F))C(=CC=C3(C4(=O)))C=C3C(=O)N4C5=CC=C(C=C5)OC6=CC=C(C=C6)C(C(F)(F)(F))(C(F)(F)(F))C5=CC=C(C=C5)OC6=CC=C(C=C6)*,75,25,278,263.73728014757216,30.63315150999115
*N1C(=O)C2=CC(=CC=C2C1=O)C(C(F)(F)(F))(C(F)(F)(F))C(=CC=C3(C4(=O)))C=C3C(=O)N4C5=CC=C(C=C5)OC6=CC=C(C=C6)S(=O)(=O)C5=CC=C(C=C5)OC6=CC=C(C=C6)*,*N1C(=O)C2=CC(=CC=C2C1=O)C(C(F)(F)(F))(C(F)(F)(F))C(=CC=C3(C4(=O)))C=C3C(=O)N4C5=CC=C(C=C5)OC6=CC=C(C=C6)C(C(F)(F)(F))(C(F)(F)(F))C5=CC=C(C=C5)OC6=CC=C(C=C6)*,50,50,273,261.86700386791244,32.535718329824704
*N1C(=O)C2=CC(=CC=C2C1=O)C(C(F)(F)(F))(C(F)(F)(F))C(=CC=C3(C4(=O)))C=C3C(=O)N4C5=CC=C(C=C5)OC6=CC=C(C=C6)S(=O)(=O)C5=CC=C(C=C5)OC6=CC=C(C=C6)*,*N1C(=O)C2=CC(=CC=C2C1=O)C(C(F)(F)(F))(C(F)(F)(F))C(=CC=C3(C4(=O)))C=C3C(=O)N4C5=CC=C(C=C5)OC6=CC=C(C=C6)C(C(F)(F)(F))(C(F)(F)(F))C5=CC=C(C=C5)OC6=CC=C(C=C6)*,25,75,270,252.6868480909162,27.574189460084074
*N1C(=O)C2=CC(=CC=C2C1=O)C(C(F)(F)(F))(C(F)(F)(F))C(=CC=C3(C4(=O)))C=C3C(=O)N4C5=CC=C(C=C5)OC6=CC=C(C=C6)S(=O)(=O)C5=CC=C(C=C5)OC6=CC=C(C=C6)*,*N1C(=O)C2=CC(=CC=C2C1=O)C(C(F)(F)(F))(C(F)(F)(F))C(=CC=C3(C4(=O)))C=C3C(=O)N4C5=CC=C(C=C5)OC(C=CC=C6)=C6OC5=CC=C(C=C5)*,75,25,269,271.7448547229317,29.138576916075777
*N1C(=O)C2=CC(=CC=C2C1=O)C(C(F)(F)(F))(C(F)(F)(F))C(=CC=C3(C4(=O)))C=C3C(=O)N4C5=CC=C(C=C5)OC6=CC=C(C=C6)S(=O)(=O)C5=CC=C(C=C5)OC6=CC=C(C=C6)*,*N1C(=O)C2=CC(=CC=C2C1=O)C(C(F)(F)(F))(C(F)(F)(F))C(=CC=C3(C4(=O)))C=C3C(=O)N4C5=CC=C(C=C5)OC(C=CC=C6)=C6OC5=CC=C(C=C5)*,50,50,258,276.5474343530224,31.43554612457897
*N1C(=O)C2=CC(=CC=C2C1=O)C(C(F)(F)(F))(C(F)(F)(F))C(=CC=C3(C4(=O)))C=C3C(=O)N4C5=CC=C(C=C5)OC6=CC=C(C=C6)S(=O)(=O)C5=CC=C(C=C5)OC6=CC=C(C=C6)*,*N1C(=O)C2=CC(=CC=C2C1=O)C(C(F)(F)(F))(C(F)(F)(F))C(=CC=C3(C4(=O)))C=C3C(=O)N4C5=CC=C(C=C5)OC(C=CC=C6)=C6OC5=CC=C(C=C5)*,25,75,241,256.3577611469928,29.41653987213926
*N1C(=O)C2=CC(=CC=C2C1=O)C(C(F)(F)(F))(C(F)(F)(F))C(=CC=C3(C4(=O)))C=C3C(=O)N4C5=C(C)C(C)=C(C(C)=C5(C))*,*N1C(=O)C2=CC(=CC=C2C1=O)C(C(F)(F)(F))(C(F)(F)(F))C(=CC=C3(C4(=O)))C=C3C(=O)N4C5=CC=C(C=C5)*,80,20,422,363.3275169669199,29.29106736906117
*N1C(=O)C2=CC(=CC=C2C1=O)C(C(F)(F)(F))(C(F)(F)(F))C(=CC=C3(C4(=O)))C=C3C(=O)N4C5=C(C)C(C)=C(C(C)=C5(C))*,*N1C(=O)C2=CC(=CC=C2C1=O)C(C(F)(F)(F))(C(F)(F)(F))C(=CC=C3(C4(=O)))C=C3C(=O)N4C5=CC=C(C=C5)*,50,50,406,361.1161957575301,27.412144198657813
*N1C(=O)C2=CC(=CC=C2C1=O)C(C(F)(F)(F))(C(F)(F)(F))C(=CC=C3(C4(=O)))C=C3C(=O)N4C5=C(C)C(C)=C(C(C)=C5(C))*,*N1C(=O)C2=CC(=CC=C2C1=O)C(C(F)(F)(F))(C(F)(F)(F))C(=CC=C3(C4(=O)))C=C3C(=O)N4C5=CC=C(C=C5)*,20,80,397,343.4157653763509,28.11279734616537
*N1C(=O)C2=CC(=CC=C2C1=O)C(C(F)(F)(F))(C(F)(F)(F))C(=CC=C3(C4(=O)))C=C3C(=O)N4C5=C(C)C(C)=C(C(C)=C5(C))*,*N1C(=O)C2=CC(=CC=C2C1=O)C(C(F)(F)(F))(C(F)(F)(F))C(=CC=C3(C4(=O)))C=C3C(=O)N4C5=CC(=CC=C5)*,80,20,399,366.47136130572926,28.58086887299595
*N1C(=O)C2=CC(=CC=C2C1=O)C(C(F)(F)(F))(C(F)(F)(F))C(=CC=C3(C4(=O)))C=C3C(=O)N4C5=C(C)C(C)=C(C(C)=C5(C))*,*N1C(=O)C2=CC(=CC=C2C1=O)C(C(F)(F)(F))(C(F)(F)(F))C(=CC=C3(C4(=O)))C=C3C(=O)N4C5=CC(=CC=C5)*,50,50,378,358.2005212100788,27.038819739817917
*N1C(=O)C2=CC(=CC=C2C1=O)C(C(F)(F)(F))(C(F)(F)(F))C(=CC=C3(C4(=O)))C=C3C(=O)N4C5=C(C)C(C)=C(C(C)=C5(C))*,*N1C(=O)C2=CC(=CC=C2C1=O)C(C(F)(F)(F))(C(F)(F)(F))C(=CC=C3(C4(=O)))C=C3C(=O)N4C5=CC(=CC=C5)*,20,80,319,334.9451479139108,28.23838266529015
*N1C(=O)C2=CC(=CC=C2C1=O)C(=CC=C3(C4(=O)))C=C3C(=O)N4C5=CC=C(C=C5)*,*N1C(=O)C2=CC(=CC=C2C1=O)C(=CC=C3(C4(=O)))C=C3C(=O)N4C5=CC=C(C(C(F)(F)(F))=C5)C6=C(C(F)(F)(F))C=C(C=C6)*,70,30,371,345.41068467989186,29.37379748299988
*N1C(=O)C2=CC(=CC=C2C1=O)C(=CC=C3(C4(=O)))C=C3C(=O)N4C5=CC=C(C=C5)*,*N1C(=O)C2=CC(=CC=C2C1=O)C(=CC=C3(C4(=O)))C=C3C(=O)N4C5=CC=C(C(C(F)(F)(F))=C5)C6=C(C(F)(F)(F))C=C(C=C6)*,50,50,357,341.1777972574164,30.292710082861657
*N1C(=O)C2=CC(=CC=C2C1=O)C(=CC=C3(C4(=O)))C=C3C(=O)N4C5=CC=C(C=C5)*,*N1C(=O)C2=CC(=CC=C2C1=O)C(=CC=C3(C4(=O)))C=C3C(=O)N4C5=CC=C(C(C(F)(F)(F))=C5)C6=C(C(F)(F)(F))C=C(C=C6)*,30,70,357,339.12103402762057,30.82153461101045
*N1C(=O)C2=CC(=C3C=C2C1=O)C(=O)N(C3(=O))C4=CC=C(C=C4)OC(C=C5)=CC=C5*,*N1C(=O)C2=CC(=CC=C2C1=O)C(=CC=C3(C4(=O)))C=C3C(=O)N4C5=CC=C(C=C5)OC(C=C5)=CC=C5*,75,25,344,330.7248922238127,28.217660961609205
*N1C(=O)C2=CC(=C3C=C2C1=O)C(=O)N(C3(=O))C4=CC=C(C=C4)OC(C=C5)=CC=C5*,*N1C(=O)C2=CC(=CC=C2C1=O)C(=CC=C3(C4(=O)))C=C3C(=O)N4C5=CC=C(C=C5)OC(C=C5)=CC=C5*,50,50,293,316.58704231474627,28.633365385531963
*N1C(=O)C2=CC(=CC=C2C1=O)C(=CC=C3(C4(=O)))C=C3C(=O)N4C5=CC=C(C=C5)OC(C=C5)=CC=C5*,*N1C(=O)C2=CC(=CC=C2C1=O)C(=CC=C3(C4(=O)))C=C3C(=O)N4C5=CC=C(C=C5)*,25,75,289,333.3236973608975,26.352548104681404
*N1C(=O)C2=CC(=CC=C2C1=O)OC3=CC=C(C=C3)C(C)(C)C4=CC=C(C=C4)OC(=CC=C6(C7(=O)))C=C6C(=O)N7C8=CC=C(C=C8)C1=NN=C(O1)C(C=C9)=CC=C9*,*N1C(=O)C(C=C2)=C(C(C1(=O))=C4)C(C(C3(=O))=C4)=C2C(=O)N3C5=CC=C(C=C5)C6=NN=C(O6)C(C=C7)=CC=C7*,50,50,336,296.9811963851281,28.54696583678001
*N1C(=O)C2=CC(=CC=C2C1=O)OC3=CC=C(C=C3)C(C)(C)C4=CC=C(C=C4)OC(=CC=C6(C7(=O)))C=C6C(=O)N7C8=CC=C(C=C8)C1=NN=C(O1)C(C=C9)=CC=C9*,*N1C(=O)C(C=C2)=C(C(C1(=O))=C4)C(C=C4)=C2C(=O)C(C=C3)=CC=C3C(=O)C(C=C5)=C(C=C7)C(C(C6(=O))=C7)=C5C(=O)N6C8=CC=C(C=C8)C9=NN=C(O9)C(C=C8)=CC=C8*,50,50,227,289.9117902159142,30.722537757970965
*N1C(=O)C(C=C2)=C(C(C1(=O))=C4)C(C(C3=CC=C5C6(=O))=C4)=C2C(=C7)C3=C5C(=C7)C(=O)N6C(C=C8)=CC=C8C9(C1=CC=CC=C1C0=CC=CC=C09)C(C=C3)=CC=C3*,*N1C(=O)C2=CC(=CC=C2C1=O)C(=O)C(=CC=C3(C4(=O)))C=C3C(=O)N4C(C=C8)=CC=C8C9(C1=CC=CC=C1C0=CC=CC=C09)C(C=C3)=CC=C3*,5,95,375,365.6087181417879,25.060934075115185
*N1C(=O)C2CC3(C(C2)C1(=O))C(=O)N(C(=O)C3)C(C=C4)=CC=C4*,*N1C(=O)C2C3C(=O)N(C(=O)CC3C(C2)C1(=O))C(C=C4)=CC=C4*,80,20,317,326.13203672365546,37.47360753997938
*N1C(=O)C2CC3(C(C2)C1(=O))C(=O)N(C(=O)C3)C(C=C4)=CC=C4*,*N1C(=O)C2C3C(=O)N(C(=O)CC3C(C2)C1(=O))C(C=C4)=CC=C4*,60,40,296,324.6459352393177,37.97527367308214
*N1C(=O)C2CC3(C(C2)C1(=O))C(=O)N(C(=O)C3)C(C=C4)=CC=C4*,*N1C(=O)C2C3C(=O)N(C(=O)CC3C(C2)C1(=O))C(C=C4)=CC=C4*,40,60,291,322.7263382992084,38.75110139896481
*N1C(=O)C2CC3(C(C2)C1(=O))C(=O)N(C(=O)C3)C(C=C4)=CC=C4*,*N1C(=O)C2C3C(=O)N(C(=O)CC3C(C2)C1(=O))C(C=C4)=CC=C4*,20,80,286,320.3782006790597,39.86392270585465
*N1C(=O)C2=CC(=C3C=C2C1=O)C(=O)N(C3(=O))C5=CC=C(C=C5)OC(=CC7=C8)C=CC7=CC=C8OC5=CC=C(C=C5)*,*N1C(=O)C2=CC(=C3C=C2C1=O)C(=O)N(C3(=O))C5=CC=C(C=C5)OC(C=C5)=CC=C5*,25,75,313,329.4590899356662,24.059584282284664
*N1C(=O)C2=CC(=C3C=C2C1=O)C(=O)N(C3(=O))C5=CC=C(C=C5)OC(=CC7=C8)C=CC7=CC=C8OC5=CC=C(C=C5)*,*N1C(=O)C2=CC(=C3C=C2C1=O)C(=O)N(C3(=O))C5=CC=C(C=C5)OC(C=C5)=CC=C5*,50,50,318,319.12081465554024,23.288145960145226
*N1C(=O)C2=CC(=C3C=C2C1=O)C(=O)N(C3(=O))C5=CC=C(C=C5)OC(=CC7=C8)C=CC7=CC=C8OC5=CC=C(C=C5)*,*N1C(=O)C2=CC(=C3C=C2C1=O)C(=O)N(C3(=O))C5=CC=C(C=C5)OC(C=C5)=CC=C5*,75,25,320,316.72383938546074,20.15807995103024
*N1C(=O)C2=CC(=CC=C2C1=O)C(C(F)(F)(F))(C(F)(F)(F))C(=CC=C3(C4(=O)))C=C3C(=O)N4C5=CC=C(C=C5)OC(=CC7=C8)C=CC7=CC=C8OC5=CC=C(C=C5)*,*N1C(=O)C2=CC(=CC=C2C1=O)C(C(F)(F)(F))(C(F)(F)(F))C(=CC=C3(C4(=O)))C=C3C(=O)N4C5=CC=C(C=C5)OC(C=C5)=CC=C5*,25,75,290,269.675825306353,24.01329527060512
*N1C(=O)C2=CC(=CC=C2C1=O)C(C(F)(F)(F))(C(F)(F)(F))C(=CC=C3(C4(=O)))C=C3C(=O)N4C5=CC=C(C=C5)OC(=CC7=C8)C=CC7=CC=C8OC5=CC=C(C=C5)*,*N1C(=O)C2=CC(=CC=C2C1=O)C(C(F)(F)(F))(C(F)(F)(F))C(=CC=C3(C4(=O)))C=C3C(=O)N4C5=CC=C(C=C5)OC(C=C5)=CC=C5*,50,50,296,260.7275407164618,24.36581186868269
*N1C(=O)C2=CC(=CC=C2C1=O)C(C(F)(F)(F))(C(F)(F)(F))C(=CC=C3(C4(=O)))C=C3C(=O)N4C5=CC=C(C=C5)OC(=CC7=C8)C=CC7=CC=C8OC5=CC=C(C=C5)*,*N1C(=O)C2=CC(=CC=C2C1=O)C(C(F)(F)(F))(C(F)(F)(F))C(=CC=C3(C4(=O)))C=C3C(=O)N4C5=CC=C(C=C5)OC(C=C5)=CC=C5*,75,25,299,258.5279706234015,24.759337350991064
*N1C(=O)C2=CC(=CC=C2C1=O)C(=CC=C3(C4(=O)))C=C3C(=O)N4C5=CC=C(C=C5)OC(C=C5)=CC=C5*,*N1C(=O)C2=CC(=CC=C2C1=O)C(=CC=C3(C4(=O)))C=C3C(=O)N4C5=CC=C(C=C5)OC(=C5)C=CC=C5OC(C=C5)=CC=C5*,10,90,203,258.92400569067786,19.43118800787152
*N1C(=O)C2=CC(=CC=C2C1=O)C(C(F)(F)(F))(C(F)(F)(F))C(=CC=C3(C4(=O)))C=C3C(=O)N4C5=CC=C(C(C(F)(F)(F))=C5)OC6=CC(=CC(OC1(=C(C(=C(C(=C1F)F)(C=C))F)F))=C6)OC6=C(C(F)(F)(F))C=C(C=C6)*,*N1C(=O)C2=CC(=CC=C2C1=O)C(C(F)(F)(F))(C(F)(F)(F))C(=CC=C3(C4(=O)))C=C3C(=O)N4C5=CC=C(C(C(F)(F)(F))=C5)OC6=CC=C(C=C6)OC6=C(C(F)(F)(F))C=C(C=C6)*,30,70,217,246.3038579875856,25.30732294322276
*N1C(=O)C2=CC(=CC=C2C1=O)C(C(F)(F)(F))(C(F)(F)(F))C(=CC=C3(C4(=O)))C=C3C(=O)N4C5=CC=C(C(C(F)(F)(F))=C5)OC6=CC(=CC(OC1(=C(C(=C(C(=C1F)F)(C=C))F)F))=C6)OC6=C(C(F)(F)(F))C=C(C=C6)*,*N1C(=O)C2=CC(=CC=C2C1=O)C(C(F)(F)(F))(C(F)(F)(F))C(=CC=C3(C4(=O)))C=C3C(=O)N4C5=CC=C(C(C(F)(F)(F))=C5)OC6=CC=C(C=C6)OC6=C(C(F)(F)(F))C=C(C=C6)*,50,50,207,236.0929218475713,27.576518803444014
*N1C(=O)C2=CC(=CC=C2C1=O)C(C(F)(F)(F))(C(F)(F)(F))C(=CC=C3(C4(=O)))C=C3C(=O)N4C5=CC=C(C(C(F)(F)(F))=C5)OC6=CC(=CC(OC1(=C(C(=C(C(=C1F)F)(C=C))F)F))=C6)OC6=C(C(F)(F)(F))C=C(C=C6)*,*N1C(=O)C2=CC(=CC=C2C1=O)C(C(F)(F)(F))(C(F)(F)(F))C(=CC=C3(C4(=O)))C=C3C(=O)N4C5=CC=C(C(C(F)(F)(F))=C5)OC6=CC=C(C=C6)OC6=C(C(F)(F)(F))C=C(C=C6)*,70,30,204,230.8751297447974,28.909035185101622
*N1C(=O)C2=CC(=CC=C2C1=O)C(C(F)(F)(F))(C(F)(F)(F))C(=CC=C3(C4(=O)))C=C3C(=O)N4C5=C(C)C(C)=C(C(C)=C5(C))*,*N1C(=O)C2=CC(=CC=C2C1=O)C(C(F)(F)(F))(C(F)(F)(F))C(=CC=C3(C4(=O)))C=C3C(=O)N4C5=CC(=CC=C5)*,75,25,408,366.3592493421673,28.26724371002648
*N1C(=O)C2=CC(=CC=C2C1=O)C(C(F)(F)(F))(C(F)(F)(F))C(=CC=C3(C4(=O)))C=C3C(=O)N4C5=C(C)C(C)=C(C(C)=C5(C))*,*N1C(=O)C2=CC(=CC=C2C1=O)C(C(F)(F)(F))(C(F)(F)(F))C(=CC=C3(C4(=O)))C=C3C(=O)N4C5=CC(=CC=C5)*,50,50,357,358.1503175173667,27.08821098468075
*N1C(=O)C2=CC(=CC=C2C1=O)C(C(F)(F)(F))(C(F)(F)(F))C(=CC=C3(C4(=O)))C=C3C(=O)N4C5=C(C)C(C)=C(C(C)=C5(C))*,*N1C(=O)C2=CC(=CC=C2C1=O)C(C(F)(F)(F))(C(F)(F)(F))C(=CC=C3(C4(=O)))C=C3C(=O)N4C5=CC(=CC=C5)*,25,75,328,339.49847134796306,28.00041046892285
*N1C(=O)C2=CC(=CC=C2C1=O)C(C(F)(F)(F))(C(F)(F)(F))C(=CC=C3(C4(=O)))C=C3C(=O)N4C5=C(C)C(C)=C(C(C)=C5(C))*,*N1C(=O)C2=CC(=CC=C2C1=O)C(C(F)(F)(F))(C(F)(F)(F))C(=CC=C3(C4(=O)))C=C3C(=O)N4C5=C(C)C(=CC=C5)*,75,25,413,364.6694033235072,28.646389501392957
*N1C(=O)C2=CC(=CC=C2C1=O)C(C(F)(F)(F))(C(F)(F)(F))C(=CC=C3(C4(=O)))C=C3C(=O)N4C5=C(C)C(C)=C(C(C)=C5(C))*,*N1C(=O)C2=CC(=CC=C2C1=O)C(C(F)(F)(F))(C(F)(F)(F))C(=CC=C3(C4(=O)))C=C3C(=O)N4C5=C(C)C(=CC=C5)*,50,50,382,359.41677281359034,27.647613526880946
*N1C(=O)C2=CC(=CC=C2C1=O)C(C(F)(F)(F))(C(F)(F)(F))C(=CC=C3(C4(=O)))C=C3C(=O)N4C5=C(C)C(C)=C(C(C)=C5(C))*,*N1C(=O)C2=CC(=CC=C2C1=O)C(C(F)(F)(F))(C(F)(F)(F))C(=CC=C3(C4(=O)))C=C3C(=O)N4C5=C(C)C(=CC=C5)*,25,75,364,346.7972376150524,27.630612268452325
*N1C(=O)C2=CC(=CC=C2C1=O)C(C(F)(F)(F))(C(F)(F)(F))C(=CC=C3(C4(=O)))C=C3C(=O)N4C5=CC(=CC=C5)OC5=CC(=CC=C5)OC5=CC(=CC=C5)*,*N1C(=O)C2=CC(=CC=C2C1=O)C(C(F)(F)(F))(C(F)(F)(F))C(=CC=C3(C4(=O)))C=C3C(=O)N4C5=CC=C(C=C5)OC5=CC=C(C=C5)C(C(F)(F)(F))(C(F)(F)(F))C5=CC=C(C=C5)OC5=CC=C(C=C5)*,75,25,199,228.44558617879,25.511081983502788
*N1C(=O)C2=CC(=CC=C2C1=O)C(C(F)(F)(F))(C(F)(F)(F))C(=CC=C3(C4(=O)))C=C3C(=O)N4C5=CC(=CC=C5)OC5=CC(=CC=C5)OC5=CC(=CC=C5)*,*N1C(=O)C2=CC(=CC=C2C1=O)C(C(F)(F)(F))(C(F)(F)(F))C(=CC=C3(C4(=O)))C=C3C(=O)N4C5=CC=C(C=C5)OC5=CC=C(C=C5)C(C(F)(F)(F))(C(F)(F)(F))C5=CC=C(C=C5)OC5=CC=C(C=C5)*,50,50,211,234.95027455950452,24.259036934119187
*N1C(=O)C2=CC(=CC=C2C1=O)C(C(F)(F)(F))(C(F)(F)(F))C(=CC=C3(C4(=O)))C=C3C(=O)N4C5=CC(=CC=C5)OC5=CC(=CC=C5)OC5=CC(=CC=C5)*,*N1C(=O)C2=CC(=CC=C2C1=O)C(C(F)(F)(F))(C(F)(F)(F))C(=CC=C3(C4(=O)))C=C3C(=O)N4C5=CC=C(C=C5)OC5=CC=C(C=C5)C(C(F)(F)(F))(C(F)(F)(F))C5=CC=C(C=C5)OC5=CC=C(C=C5)*,25,75,216,236.1030605698064,23.307309688651536
*N1C(=O)C2=CC(=C3C=C2C1=O)C(=O)N(C3(=O))C5=CC=CC(=C5)C(C(F)(F)(F))(C(F)(F)(F))C6=CC=CC(=C6)*,*N1C(=O)C2=CC(=C3C=C2C1=O)C(=O)N(C3(=O))C5=CC=C(C=C5)C(C(F)(F)(F))(C(F)(F)(F))C5=CC=C(C=C5)*,85,15,311,304.3038449117237,11.577196297552046
*N1C(=O)C2=CC(=C3C=C2C1=O)C(=O)N(C3(=O))C5=CC=CC(=C5)C(C(F)(F)(F))(C(F)(F)(F))C6=CC=CC(=C6)*,*N1C(=O)C2=CC(=C3C=C2C1=O)C(=O)N(C3(=O))C5=CC=C(C=C5)C(C(F)(F)(F))(C(F)(F)(F))C5=CC=C(C=C5)*,75,25,316,310.8726254888973,14.444170979270556
*N1C(=O)C2=CC(=C3C=C2C1=O)C(=O)N(C3(=O))C5=CC=CC(=C5)C(C(F)(F)(F))(C(F)(F)(F))C6=CC=CC(=C6)*,*N1C(=O)C2=CC(=C3C=C2C1=O)C(=O)N(C3(=O))C5=CC=C(C=C5)C(C(F)(F)(F))(C(F)(F)(F))C5=CC=C(C=C5)*,65,35,329,314.8087838887253,15.146626925946688

File: Dataset_1.csv (part 2 of 8)
PI name,SMILES-Polymer,Tg(℃),Measurement methods
"poly({4,4'-[1-methylethane-1,1-diylbis(4,1-phenyleneoxy)]dianiline}-alt-[N,N'-bis(3-carboxyphenyl)biphenyl-2,3:3',4'-tetracarboxydiimide])",*c1cccc(c1)C(=O)Nc1ccc(cc1)Oc1ccc(cc1)C(c1ccc(cc1)Oc1ccc(cc1)NC(=O)c1cccc(c1)N1C(=O)c2c(C1=O)cc(cc2)c1cccc2c1C(=O)N(C2=O)*)(C)C,261.0,DSC
"poly{[4,4'-(1,4-phenylenedioxy)dianiline]-alt-[N,N'-bis(3-carboxyphenyl)biphenyl-2,3:3',4'-tetracarboxydiimide]}",*c1cccc(c1)C(=O)Nc1ccc(cc1)Oc1ccc(cc1)Oc1ccc(cc1)NC(=O)c1cccc(c1)N1C(=O)c2c(C1=O)cc(cc2)c1cccc2c1C(=O)N(C2=O)*,268.0,DSC
"poly{[3,3'-(1,4-phenylenedioxy)dianiline]-alt-[N,N'-bis(3-carboxyphenyl)biphenyl-2,3:3',4'-tetracarboxydiimide]}",*c1cccc(c1)C(=O)Nc1ccc(cc1)Oc1cccc(c1)Oc1ccc(cc1)NC(=O)c1cccc(c1)N1C(=O)c2c(C1=O)cc(cc2)c1cccc2c1C(=O)N(C2=O)*,253.0,DSC
"poly{(4,4'-oxydianiline)-alt-[N,N'-bis(3-carboxyphenyl)biphenyl-2,3:3',4'-tetracarboxydiimide]}",*c1cccc(c1)C(=O)Nc1ccc(cc1)Oc1ccc(cc1)NC(=O)c1cccc(c1)N1C(=O)c2c(C1=O)cc(cc2)c1cccc2c1C(=O)N(C2=O)*,291.0,DSC
"poly{(3,3'-sulfonyldianiline)-alt-[N,N'-bis(3-carboxyphenyl)biphenyl-2,3:3',4'-tetracarboxydiimide]}",*c1cccc(c1)C(=O)Nc1cccc(c1)S(=O)(=O)c1cccc(c1)NC(=O)c1cccc(c1)N1C(=O)c2c(C1=O)cc(cc2)c1cccc2c1C(=O)N(C2=O)*,261.0,DSC
"poly{(p-phenylenediamine)-alt-[N,N'-bis(3-carboxyphenyl)biphenyl-2,3:3',4'-tetracarboxydiimide]}",*c1cccc(c1)C(=O)Nc1ccc(cc1)NC(=O)c1cccc(c1)N1C(=O)c2c(C1=O)cc(cc2)c1cccc2c1C(=O)N(C2=O)*,328.0,DSC
"poly([1,1',3,3'-tetraoxo-2,2'-(1,4-phenylene)bis(isoindoline-5-carboxylic acid)]-alt-{3,3'-bis[4-(4-aminophenoxy)phenyl]isoindolin-1-one})",*C(=O)Nc1ccc(cc1)Oc1ccc(cc1)C1(NC(=O)c2c1cccc2)c1ccc(cc1)Oc1ccc(cc1)NC(=O)c1ccc2c(c1)C(=O)N(C2=O)c1ccc(cc1)N1C(=O)c2c(C1=O)cc(cc2)*,322.0,DSC
"poly([1,1',3,3'-tetraoxo-2,2'-(1,3-phenylene)bis(isoindoline-5-carboxylic acid)]-alt-{3,3'-bis[4-(4-aminophenoxy)phenyl]isoindolin-1-one})",*C(=O)Nc1ccc(cc1)Oc1ccc(cc1)C1(NC(=O)c2c1cccc2)c1ccc(cc1)Oc1ccc(cc1)NC(=O)c1ccc2c(c1)C(=O)N(C2=O)c1cccc(c1)N1C(=O)c2c(C1=O)cc(cc2)*,320.0,DSC
"poly({1,1',3,3'-tetraoxo-2,2'-[3-oxoisoindoline-1,1-diylbis(4,1-phenyleneoxy-4,1-phenylene)]bis(isoindoline-5-carboxylic acid)}-alt-(m-phenylenediamine))",*C(=O)Nc1cccc(c1)NC(=O)c1ccc2c(c1)C(=O)N(C2=O)c1ccc(cc1)Oc1ccc(cc1)C1(NC(=O)c2c1cccc2)c1ccc(cc1)Oc1ccc(cc1)N1C(=O)c2c(C1=O)cc(cc2)*,328.0,DSC
"poly([1,1',3,3'-tetraoxo-2,2'-(4-methyl-1,3-phenylene)bis(isoindoline-5-carboxylic acid)]-alt-{3,3'-bis[4-(4-aminophenoxy)phenyl]isoindolin-1-one})",*C(=O)Nc1ccc(cc1)Oc1ccc(cc1)C1(NC(=O)c2c1cccc2)c1ccc(cc1)Oc1ccc(cc1)NC(=O)c1ccc2c(c1)C(=O)N(C2=O)c1ccc(c(c1)N1C(=O)c2c(C1=O)cc(cc2)*)C,315.0,DSC
"poly([1,1',3,3'-tetraoxo-2,2'-[methylenebis(4,1-phenylene)]bis(isoindoline-5-carboxylic acid)]-alt-{3,3'-bis[4-(4-aminophenoxy)phenyl]isoindolin-1-one})",*c1ccc(cc1)Oc1ccc(cc1)NC(=O)c1ccc2c(c1)C(=O)N(C2=O)c1ccc(cc1)Cc1ccc(cc1)N1C(=O)c2c(C1=O)cc(cc2)C(=O)Nc1ccc(cc1)Oc1ccc(cc1)C1(*)NC(=O)c2c1cccc2,302.0,DSC
"poly([1,1',3,3'-tetraoxo-2,2'-[oxybis(4,1-phenylene)]bis(isoindoline-5-carboxylic acid)]-alt-{3,3'-bis[4-(4-aminophenoxy)phenyl]isoindolin-1-one})",*C(=O)Nc1ccc(cc1)Oc1ccc(cc1)C1(NC(=O)c2c1cccc2)c1ccc(cc1)Oc1ccc(cc1)NC(=O)c1ccc2c(c1)C(=O)N(C2=O)c1ccc(cc1)Oc1ccc(cc1)N1C(=O)c2c(C1=O)cc(cc2)*,320.0,DSC
"poly(1,3-dioxoisoindoline-5,2-diyl-1,3-phenyleneoxy-1,4-phenylene-1,3-dioxoisoindoline-2,5-diylcarbonylimino-1,4-phenyleneoxy-1,4-phenylene-3-oxoisoindoline-1,1-diyl-1,4-phenyleneoxy-1,4-phenyleneiminocarbonyl)",*C(=O)Nc1ccc(cc1)Oc1ccc(cc1)C1(NC(=O)c2c1cccc2)c1ccc(cc1)Oc1ccc(cc1)NC(=O)c1ccc2c(c1)C(=O)N(C2=O)c1ccc(cc1)Oc1cccc(c1)N1C(=O)c2c(C1=O)cc(cc2)*,272.0,DSC
"poly([1,1',3,3'-tetraoxo-2,2'-[sulfanylbis(4,1-phenylene)]bis(isoindoline-5-carboxylic acid)]-alt-{3,3'-bis[4-(4-aminophenoxy)phenyl]isoindolin-1-one})",*c1ccc(cc1)Oc1ccc(cc1)NC(=O)c1ccc2c(c1)C(=O)N(C2=O)c1ccc(cc1)Sc1ccc(cc1)N1C(=O)c2c(C1=O)cc(cc2)C(=O)Nc1ccc(cc1)Oc1ccc(cc1)C1(*)NC(=O)c2c1cccc2,298.0,DSC
"poly([1,1',3,3'-tetraoxo-2,2'-[1,4-phenylenebis(oxy-4,1-phenylene)]bis(isoindoline-5-carboxylic acid)]-alt-{3,3'-bis[4-(4-aminophenoxy)phenyl]isoindolin-1-one})",*C(=O)Nc1ccc(cc1)Oc1ccc(cc1)C1(NC(=O)c2c1cccc2)c1ccc(cc1)Oc1ccc(cc1)NC(=O)c1ccc2c(c1)C(=O)N(C2=O)c1ccc(cc1)Oc1ccc(cc1)Oc1ccc(cc1)N1C(=O)c2c(C1=O)cc(cc2)*,284.0,DSC
" poly([1,1',3,3'-tetraoxo-2,2'-[1,3-phenylenebis(oxy-4,1-phenylene)]bis(isoindoline-5-carboxylic acid)]-alt-{3,3'-bis[4-(4-aminophenoxy)phenyl]isoindolin-1-one})",*C(=O)Nc1ccc(cc1)Oc1ccc(cc1)C1(NC(=O)c2c1cccc2)c1ccc(cc1)Oc1ccc(cc1)NC(=O)c1ccc2c(c1)C(=O)N(C2=O)c1ccc(cc1)Oc1cccc(c1)Oc1ccc(cc1)N1C(=O)c2c(C1=O)cc(cc2)*,267.0,DSC
"poly([1,1',3,3'-tetraoxo-2,2'-[2-methyl-1,4-phenylenebis(oxy-4,1-phenylene)]bis(isoindoline-5-carboxylic acid)]-alt-{3,3'-bis[4-(4-aminophenoxy)phenyl]isoindolin-1-one})",*C(=O)Nc1ccc(cc1)Oc1ccc(cc1)C1(NC(=O)c2c1cccc2)c1ccc(cc1)Oc1ccc(cc1)NC(=O)c1ccc2c(c1)C(=O)N(C2=O)c1ccc(cc1)Oc1ccc(c(c1)C)Oc1ccc(cc1)N1C(=O)c2c(C1=O)cc(cc2)*,293.0,DSC
"poly([1,1',3,3'-tetraoxo-2,2'-[sulfonylbis(4,1-phenyleneoxy-4,1-phenylene)]bis(isoindoline-5-carboxylic acid)]-alt-{3,3'-bis[4-(4-aminophenoxy)phenyl]isoindolin-1-one})",*C(=O)Nc1ccc(cc1)Oc1ccc(cc1)C1(NC(=O)c2c1cccc2)c1ccc(cc1)Oc1ccc(cc1)NC(=O)c1ccc2c(c1)C(=O)N(C2=O)c1ccc(cc1)Oc1ccc(cc1)S(=O)(=O)c1ccc(cc1)Oc1ccc(cc1)N1C(=O)c2c(C1=O)cc(cc2)*,283.0,DSC
"poly([1,1',3,3'-tetraoxo-2,2'-[3-oxoisoindoline-1,1-diylbis(4,1-phenyleneoxy-4,1-phenylene)]bis(isoindoline-5-carboxylic acid)]-alt-{3,3'-bis[4-(4-aminophenoxy)phenyl]isoindolin-1-one})",*C(=O)Nc1ccc(cc1)Oc1ccc(cc1)C1(NC(=O)c2c1cccc2)c1ccc(cc1)Oc1ccc(cc1)NC(=O)c1ccc2c(c1)C(=O)N(C2=O)c1ccc(cc1)Oc1ccc(cc1)C1(NC(=O)c2c1cccc2)c1ccc(cc1)Oc1ccc(cc1)N1C(=O)c2c(C1=O)cc(cc2)*,330.0,DSC
"poly({1,1',3,3'-tetraoxo-2,2'-[3-oxoisoindoline-1,1-diylbis(4,1-phenyleneoxy-4,1-phenylene)]bis(isoindoline-5-carboxylic acid)}-alt-(4,4'-oxydianiline))",*C(=O)Nc1ccc(cc1)Oc1ccc(cc1)NC(=O)c1ccc2c(c1)C(=O)N(C2=O)c1ccc(cc1)Oc1ccc(cc1)C1(NC(=O)c2c1cccc2)c1ccc(cc1)Oc1ccc(cc1)N1C(=O)c2c(C1=O)cc(cc2)*,325.0,DSC
"poly({1,1',3,3'-tetraoxo-2,2'-[3-oxoisoindoline-1,1-diylbis(4,1-phenyleneoxy-4,1-phenylene)]bis(isoindoline-5-carboxylic acid)}-alt-(3,4'-oxydianiline))",*C(=O)Nc1ccc(cc1)Oc1cccc(c1)NC(=O)c1ccc2c(c1)C(=O)N(C2=O)c1ccc(cc1)Oc1ccc(cc1)C1(NC(=O)c2c1cccc2)c1ccc(cc1)Oc1ccc(cc1)N1C(=O)c2c(C1=O)cc(cc2)*,302.0,DSC
"poly({1,1',3,3'-tetraoxo-2,2'-[3-oxoisoindoline-1,1-diylbis(4,1-phenyleneoxy-4,1-phenylene)]bis(isoindoline-5-carboxylic acid)}-alt-(4,4'-sulfanediyldianiline))",*C(=O)Nc1ccc(cc1)Sc1ccc(cc1)NC(=O)c1ccc2c(c1)C(=O)N(C2=O)c1ccc(cc1)Oc1ccc(cc1)C1(NC(=O)c2c1cccc2)c1ccc(cc1)Oc1ccc(cc1)N1C(=O)c2c(C1=O)cc(cc2)*,312.0,DSC
"poly({1,1',3,3'-tetraoxo-2,2'-[3-oxoisoindoline-1,1-diylbis(4,1-phenyleneoxy-4,1-phenylene)]bis(isoindoline-5-carboxylic acid)}-alt-[4,4'-(1,4-phenylenedioxy)dianiline])",*C(=O)Nc1ccc(cc1)Oc1ccc(cc1)Oc1ccc(cc1)NC(=O)c1ccc2c(c1)C(=O)N(C2=O)c1ccc(cc1)Oc1ccc(cc1)C1(NC(=O)c2c1cccc2)c1ccc(cc1)Oc1ccc(cc1)N1C(=O)c2c(C1=O)cc(cc2)*,300.0,DSC
"poly({1,1',3,3'-tetraoxo-2,2'-[3-oxoisoindoline-1,1-diylbis(4,1-phenyleneoxy-4,1-phenylene)]bis(isoindoline-5-carboxylic acid)}-alt-[4,4'-(1,3-phenylenedioxy)dianiline])",*C(=O)Nc1ccc(cc1)Oc1cccc(c1)Oc1ccc(cc1)NC(=O)c1ccc2c(c1)C(=O)N(C2=O)c1ccc(cc1)Oc1ccc(cc1)C1(NC(=O)c2c1cccc2)c1ccc(cc1)Oc1ccc(cc1)N1C(=O)c2c(C1=O)cc(cc2)*,288.0,DSC
"poly({1,1',3,3'-tetraoxo-2,2'-[3-oxoisoindoline-1,1-diylbis(4,1-phenyleneoxy-4,1-phenylene)]bis(isoindoline-5-carboxylic acid)}-alt-{4,4'-[sulfonylbis(4,1-phenyleneoxy)]dianiline})",*C(=O)Nc1ccc(cc1)Oc1ccc(cc1)S(=O)(=O)c1ccc(cc1)Oc1ccc(cc1)NC(=O)c1ccc2c(c1)C(=O)N(C2=O)c1ccc(cc1)Oc1ccc(cc1)C1(NC(=O)c2c1cccc2)c1ccc(cc1)Oc1ccc(cc1)N1C(=O)c2c(C1=O)cc(cc2)*,302.0,DSC
poly{hydroquinone-alt-[4-(4-fluorobenzoyl)-N-(4-hydroxyphenyl)phthalimide]},*c1ccc2c(c1)C(=O)N(C2=O)c1ccc(cc1)N1C(=O)c2c(C1=O)ccc(c2)C(=O)c1ccc(cc1)Oc1ccc(cc1)Oc1ccc(cc1)C(=O)*,236.0,DSC
"poly{(biphenyl-4,4'-diol)-alt-[4-(4-fluorobenzoyl)-N-(4-hydroxyphenyl)phthalimide]}",*c1ccc2c(c1)C(=O)N(C2=O)c1ccc(cc1)N1C(=O)c2c(C1=O)ccc(c2)C(=O)c1ccc(cc1)Oc1ccc(cc1)c1ccc(cc1)Oc1ccc(cc1)C(=O)*,229.0,DSC
"poly((biphenyl-4,4'-diol)-alt-{4,4'-bis(4-fluorobenzoyl)-N,N'-[methylenebis(4,1-phenylene)]diphthalimide})",*c1ccc2c(c1)C(=O)N(C2=O)c1ccc(cc1)Cc1ccc(cc1)N1C(=O)c2c(C1=O)ccc(c2)C(=O)c1ccc(cc1)Oc1ccc(cc1)c1ccc(cc1)Oc1ccc(cc1)C(=O)*,241.0,DSC
"poly(hydroquinone-alt-{4,4'-bis(4-fluorobenzoyl)-N,N'-[methylenebis(4,1-phenylene)]diphthalimide})",*c1ccc2c(c1)C(=O)N(C2=O)c1ccc(cc1)Cc1ccc(cc1)N1C(=O)c2c(C1=O)ccc(c2)C(=O)c1ccc(cc1)Oc1ccc(cc1)Oc1ccc(cc1)C(=O)*,225.0,DSC
"poly([4,4'-(1-methylethane-1,1-diyl)diphenol]-alt-{4,4'-bis(4-fluorobenzoyl)-N,N'-[methylenebis(4,1-phenylene)]diphthalimide})",*c1ccc2c(c1)C(=O)N(C2=O)c1ccc(cc1)Cc1ccc(cc1)N1C(=O)c2c(C1=O)ccc(c2)C(=O)c1ccc(cc1)c1ccc(cc1)C(c1ccc(cc1)c1ccc(cc1)C(=O)*)(C)C,216.0,DSC
"poly(phenolphthalein-alt-{4,4'-bis(4-fluorobenzoyl)-N,N'-[methylenebis(4,1-phenylene)]diphthalimide})",*c1ccc2c(c1)C(=O)N(C2=O)c1ccc(cc1)Cc1ccc(cc1)N1C(=O)c2c(C1=O)ccc(c2)C(=O)c1ccc(cc1)Oc1ccc(cc1)C1(OC(=O)c2c1cccc2)c1ccc(cc1)Oc1ccc(cc1)C(=O)*,268.0,DSC
"poly([4,4'-sulfonyldiphenol]-alt-{4,4'-bis(4-fluorobenzoyl)-N,N'-[methylenebis(4,1-phenylene)]diphthalimide})",*c1ccc2c(c1)C(=O)N(C2=O)c1ccc(cc1)Cc1ccc(cc1)N1C(=O)c2c(C1=O)ccc(c2)C(=O)c1ccc(cc1)Oc1ccc(cc1)S(=O)(=O)c1ccc(cc1)Oc1ccc(cc1)C(=O)*,245.0,DSC
"poly(hydroquinone-alt-{4,4'-bis(4-fluorobenzoyl)-N,N'-[oxybis(4,1-phenylene)]diphthalimide})",*c1ccc2c(c1)C(=O)N(C2=O)c1ccc(cc1)Oc1ccc(cc1)N1C(=O)c2c(C1=O)ccc(c2)C(=O)c1ccc(cc1)Oc1ccc(cc1)Oc1ccc(cc1)C(=O)*,220.0,DSC
"poly((biphenyl-4,4'-diol)-alt-{4,4'-bis(4-fluorobenzoyl)-N,N'-[oxybis(4,1-phenylene)]diphthalimide})",*c1ccc2c(c1)C(=O)N(C2=O)c1ccc(cc1)Oc1ccc(cc1)N1C(=O)c2c(C1=O)ccc(c2)C(=O)c1ccc(cc1)Oc1ccc(cc1)c1ccc(cc1)Oc1ccc(cc1)C(=O)*,233.0,DSC
"poly((4,4'-sulfonyldiphenol)-alt-{4,4'-bis(4-fluorobenzoyl)-N,N'-[oxybis(4,1-phenylene)]diphthalimide})",*c1ccc2c(c1)C(=O)N(C2=O)c1ccc(cc1)Oc1ccc(cc1)N1C(=O)c2c(C1=O)ccc(c2)C(=O)c1ccc(cc1)Oc1ccc(cc1)C(c1ccc(cc1)Oc1ccc(cc1)C(=O)*)(C)C,217.0,DSC
"poly(phenolphthalein-alt-{4,4'-bis(4-fluorobenzoyl)-N,N'-[oxybis(4,1-phenylene)]diphthalimide})",*c1ccc2c(c1)C(=O)N(C2=O)c1ccc(cc1)Oc1ccc(cc1)N1C(=O)c2c(C1=O)ccc(c2)C(=O)c1ccc(cc1)Oc1ccc(cc1)C1(OC(=O)c2c1cccc2)c1ccc(cc1)Oc1ccc(cc1)C(=O)*,260.0,DSC
"poly((4,4'-sulfonyldiphenol)-alt-{4,4'-bis(4-fluorobenzoyl)-N,N'-[oxybis(4,1-phenylene)]diphthalimide})",*c1ccc2c(c1)C(=O)N(C2=O)c1ccc(cc1)Oc1ccc(cc1)N1C(=O)c2c(C1=O)ccc(c2)C(=O)c1ccc(cc1)Oc1ccc(cc1)S(=O)(=O)c1ccc(cc1)Oc1ccc(cc1)C(=O)*,241.0,DSC
"poly((4,4'-oxydianiline)-alt-{4,4'-[(1-methylethane-1,1-diyl)bis(1,4-phenylene)dioxybis(carbonyl)]bis(phthalic anhydride)})",*C(=O)Oc1ccc(cc1)C(c1ccc(cc1)OC(=O)c1ccc2c(c1)C(=O)N(C2=O)c1ccc(cc1)Oc1ccc(cc1)N1C(=O)c2c(C1=O)cc(cc2)*)(C)C,200.0,DSC
"poly{(4,4'-oxydianiline)-alt-[N,N'-bis(carboxymethyl)-4,4'-carbonyldiphthalimide]}",*CC(=O)Nc1ccc(cc1)Oc1ccc(cc1)NC(=O)CN1C(=O)c2c(C1=O)cc(cc2)C(=O)c1ccc2c(c1)C(=O)N(C2=O)*,235.0,DSC
"poly{(4,4'-oxydianiline)-alt-[N,N'-bis(2-carboxyethyl)-4,4'-carbonyldiphthalimide]}",*CCC(=O)Nc1ccc(cc1)Oc1ccc(cc1)NC(=O)CCN1C(=O)c2c(C1=O)cc(cc2)C(=O)c1ccc2c(c1)C(=O)N(C2=O)*,232.0,DSC
"poly{(4,4'-oxydianiline)-alt-[N,N'-bis(3-carboxypropyl)-4,4'-carbonyldiphthalimide]}",*CCCC(=O)Nc1ccc(cc1)Oc1ccc(cc1)NC(=O)CCCN1C(=O)c2c(C1=O)cc(cc2)C(=O)c1ccc2c(c1)C(=O)N(C2=O)*,198.0,DSC
"poly{(4,4'-oxydianiline)-alt-[N,N'-bis(5-carboxypentyl)-4,4'-carbonyldiphthalimide]}",*CCCCCC(=O)Nc1ccc(cc1)Oc1ccc(cc1)NC(=O)CCCCCN1C(=O)c2c(C1=O)cc(cc2)C(=O)c1ccc2c(c1)C(=O)N(C2=O)*,195.0,DSC
"poly{(4,4'-oxydianiline)-alt-[N,N'-bis(10-carboxydecyl)-4,4'-carbonyldiphthalimide]}",*CCCCCCCCCCC(=O)Nc1ccc(cc1)Oc1ccc(cc1)NC(=O)CCCCCCCCCCN1C(=O)c2c(C1=O)cc(cc2)C(=O)c1ccc2c(c1)C(=O)N(C2=O)*,132.0,DSC
"poly{(3,4'-oxydianiline)-alt-[N,N'-bis(carboxymethyl)-4,4'-carbonyldiphthalimide]}",*CC(=O)Nc1ccc(cc1)Oc1cccc(c1)NC(=O)CN1C(=O)c2c(C1=O)cc(cc2)C(=O)c1ccc2c(c1)C(=O)N(C2=O)*,226.0,DSC
"poly{(3,4'-oxydianiline)-alt-[N,N'-bis(2-carboxyethyl)-4,4'-carbonyldiphthalimide]}",*CCC(=O)Nc1ccc(cc1)Oc1cccc(c1)NC(=O)CCN1C(=O)c2c(C1=O)cc(cc2)C(=O)c1ccc2c(c1)C(=O)N(C2=O)*,224.0,DSC
"oly{(3,4'-oxydianiline)-alt-[N,N'-bis(3-carboxypropyl)-4,4'-carbonyldiphthalimide]}",*CCCC(=O)Nc1ccc(cc1)Oc1cccc(c1)NC(=O)CCCN1C(=O)c2c(C1=O)cc(cc2)C(=O)c1ccc2c(c1)C(=O)N(C2=O)*,188.0,DSC
"poly{(3,4'-oxydianiline)-alt-[N,N'-bis(5-carboxypentyl)-4,4'-carbonyldiphthalimide]}",*CCCCCC(=O)Nc1ccc(cc1)Oc1cccc(c1)NC(=O)CCCCCN1C(=O)c2c(C1=O)cc(cc2)C(=O)c1ccc2c(c1)C(=O)N(C2=O)*,170.0,DSC
"poly{(3,4'-oxydianiline)-alt-[N,N'-bis(10-carboxydecyl)-4,4'-carbonyldiphthalimide]}",*CCCCCCCCCCC(=O)Nc1ccc(cc1)Oc1cccc(c1)NC(=O)CCCCCCCCCCN1C(=O)c2c(C1=O)cc(cc2)C(=O)c1ccc2c(c1)C(=O)N(C2=O)*,126.0,DSC
"poly{[hydroquinonebis(4-aminophenyl ether)]-alt-[N,N'-bis(carboxymethyl)-4,4'-carbonyldiphthalimide]}",*CC(=O)Nc1ccc(cc1)Oc1ccc(cc1)Oc1ccc(cc1)NC(=O)CN1C(=O)c2c(C1=O)cc(cc2)C(=O)c1ccc2c(c1)C(=O)N(C2=O)*,230.0,DSC
"poly{[hydroquinonebis(4-aminophenyl ether)]-alt-[N,N'-bis(2-carboxyethyl)-4,4'-carbonyldiphthalimide]}",*CCC(=O)Nc1ccc(cc1)Oc1ccc(cc1)Oc1ccc(cc1)NC(=O)CCN1C(=O)c2c(C1=O)cc(cc2)C(=O)c1ccc2c(c1)C(=O)N(C2=O)*,221.0,DSC
"poly{[hydroquinonebis(4-aminophenyl ether)]-alt-[N,N'-bis(3-carboxypropyl)-4,4'-carbonyldiphthalimide]}",*CCCC(=O)Nc1ccc(cc1)Oc1ccc(cc1)Oc1ccc(cc1)NC(=O)CCCN1C(=O)c2c(C1=O)cc(cc2)C(=O)c1ccc2c(c1)C(=O)N(C2=O)*,178.0,DSC
"poly{[hydroquinonebis(4-aminophenyl ether)]-alt-[N,N'-bis(5-carboxypentyl)-4,4'-carbonyldiphthalimide]}",*CCCCCC(=O)Nc1ccc(cc1)Oc1ccc(cc1)Oc1ccc(cc1)NC(=O)CCCCCN1C(=O)c2c(C1=O)cc(cc2)C(=O)c1ccc2c(c1)C(=O)N(C2=O)*,158.0,DSC
"poly{[hydroquinonebis(4-aminophenyl ether)]-alt-[N,N'-bis(10-carboxydecyl)-4,4'-carbonyldiphthalimide]}",*CCCCCCCCCCC(=O)Nc1ccc(cc1)Oc1ccc(cc1)Oc1ccc(cc1)NC(=O)CCCCCCCCCCN1C(=O)c2c(C1=O)cc(cc2)C(=O)c1ccc2c(c1)C(=O)N(C2=O)*,122.0,DSC
"poly{(4,4'-methylenedianiline)-alt-[N,N'-bis(carboxymethyl)-4,4'-carbonyldiphthalimide]}",*CC(=O)Nc1ccc(cc1)Cc1ccc(cc1)NC(=O)CN1C(=O)c2c(C1=O)cc(cc2)C(=O)c1ccc2c(c1)C(=O)N(C2=O)*,233.0,DSC
"poly{(4,4'-methylenedianiline)-alt-[N,N'-bis(2-carboxyethyl)-4,4'-carbonyldiphthalimide]}",*CCC(=O)Nc1ccc(cc1)Cc1ccc(cc1)NC(=O)CCN1C(=O)c2c(C1=O)cc(cc2)C(=O)c1ccc2c(c1)C(=O)N(C2=O)*,221.0,DSC
"poly{(4,4'-methylenedianiline)-alt-[N,N'-bis(3-carboxypropyl)-4,4'-carbonyldiphthalimide]}",*CCCC(=O)Nc1ccc(cc1)Cc1ccc(cc1)NC(=O)CCCN1C(=O)c2c(C1=O)cc(cc2)C(=O)c1ccc2c(c1)C(=O)N(C2=O)*,195.0,DSC
"poly{(4,4'-methylenedianiline)-alt-[N,N'-bis(5-carboxypentyl)-4,4'-carbonyldiphthalimide]}",*CCCCCC(=O)Nc1ccc(cc1)Cc1ccc(cc1)NC(=O)CCCCCN1C(=O)c2c(C1=O)cc(cc2)C(=O)c1ccc2c(c1)C(=O)N(C2=O)*,187.0,DSC
"poly{(4,4'-methylenedianiline)-alt-[N,N'-bis(10-carboxydecyl)-4,4'-carbonyldiphthalimide]}",*CCCCCCCCCCC(=O)Nc1ccc(cc1)Cc1ccc(cc1)NC(=O)CCCCCCCCCCN1C(=O)c2c(C1=O)cc(cc2)C(=O)c1ccc2c(c1)C(=O)N(C2=O)*,136.0,DSC
"poly{(p-phenylenediamine)-alt-[N,N'-bis(carboxymethyl)-4,4'-carbonyldiphthalimide]}",*CC(=O)Nc1ccc(cc1)NC(=O)CN1C(=O)c2c(C1=O)cc(cc2)C(=O)c1ccc2c(c1)C(=O)N(C2=O)*,250.0,DSC
"poly{(p-phenylenediamine)-alt-[N,N'-bis(2-carboxyethyl)-4,4'-carbonyldiphthalimide]}",*CCC(=O)Nc1ccc(cc1)NC(=O)CCN1C(=O)c2c(C1=O)cc(cc2)C(=O)c1ccc2c(c1)C(=O)N(C2=O)*,237.0,DSC
"poly{(p-phenylenediamine)-alt-[N,N'-bis(3-carboxypropyl)-4,4'-carbonyldiphthalimide]}",*CCCC(=O)Nc1ccc(cc1)NC(=O)CCCN1C(=O)c2c(C1=O)cc(cc2)C(=O)c1ccc2c(c1)C(=O)N(C2=O)*,209.0,DSC
"poly{(p-phenylenediamine)-alt-[N,N'-bis(5-carboxypentyl)-4,4'-carbonyldiphthalimide]}",*CCCCCC(=O)Nc1ccc(cc1)NC(=O)CCCCCN1C(=O)c2c(C1=O)cc(cc2)C(=O)c1ccc2c(c1)C(=O)N(C2=O)*,200.0,DSC
"poly{(p-phenylenediamine)-alt-[N,N'-bis(10-carboxydecyl)-4,4'-carbonyldiphthalimide]}",*CCCCCCCCCCC(=O)Nc1ccc(cc1)NC(=O)CCCCCCCCCCN1C(=O)c2c(C1=O)cc(cc2)C(=O)c1ccc2c(c1)C(=O)N(C2=O)*,125.0,DSC
"poly{(diethyl 2,4-diaminobenzylphosphonate)-alt-[5,5'-carbonylbis(isobenzofuran-1,3-dione)]}",CCOP(=O)(Cc1ccc(cc1N1C(=O)c2c(C1=O)cc(cc2)*)N1C(=O)c2c(C1=O)cc(cc2)C(=O)*)OCC,218.0,DSC
"poly{[bis(2-chloroethyl) 2,4-diaminobenzylphosphonate]-alt-[5,5'-carbonylbis(isobenzofuran-1,3-dione)]}",ClCCOP(=O)(Cc1ccc(cc1N1C(=O)c2c(C1=O)cc(cc2)*)N1C(=O)c2c(C1=O)cc(cc2)C(=O)*)OCCCl,261.0,DSC
"poly((9H-fluorene-2,7-diamine)-alt-{5,5'-[2,2,2-trifluoro-1-(trifluoromethyl)ethane-1,1-diyl]bis(isobenzofuran-1,3-dione)})",*c1ccc2c(c1)C(=O)N(C2=O)c1ccc2-c3c(Cc2c1)cc(cc3)N1C(=O)c2c(C1=O)cc(cc2)C(C(F)(F)F)(C(F)(F)F)*,394.0,DSC
"poly({4,4'-[sulfonylbis(4,1-phenyleneoxy)]dianiline}-alt-[5,5'-(m-phenylenedioxy)bis(isobenzofuran-1,3-dione)])",*c1ccc(cc1)Oc1ccc(cc1)S(=O)(=O)c1ccc(cc1)Oc1ccc(cc1)N1C(=O)c2c(C1=O)cc(cc2)Oc1cccc(c1)Oc1ccc2c(c1)C(=O)N(C2=O)*,201.0,DSC
"poly({4,4'-[1,3-phenylenebis(4,1-phenylene)dioxy]dianiline}-alt-{5,5'-[oxybis(4,1-phenylene)dioxy]bis(isobenzofuran-1,3-dione)})",*c1ccc(cc1)Oc1ccc(cc1)C(=O)c1cccc(c1)C(=O)c1ccc(cc1)Oc1ccc(cc1)N1C(=O)c2c(C1=O)cc(cc2)Oc1ccc(cc1)Oc1ccc(cc1)Oc1ccc2c(c1)C(=O)N(C2=O)*,192.0,DSC
"poly({1,3-bis[4-(4-aminophenoxy)benzoyl]benzene}-alt-[4,4'-thiobis(p-phenyleneoxy)bis(isobenzofuran-1,3-dione)])",*c1ccc(cc1)Oc1ccc(cc1)C(=O)c1cccc(c1)C(=O)c1ccc(cc1)Oc1ccc(cc1)N1C(=O)c2c(C1=O)cc(cc2)Oc1ccc(cc1)Sc1ccc(cc1)Oc1ccc2c(c1)C(=O)N(C2=O)*,192.0,DSC
"poly({1,3-bis[4-(4-aminophenoxy)benzoyl]benzene}-alt-[5,5'-(dimethylsilanediyl)bis(isobenzofuran-1,3-dione)])",*c1ccc(cc1)Oc1ccc(cc1)C(=O)c1cccc(c1)C(=O)c1ccc(cc1)Oc1ccc(cc1)N1C(=O)c2c(C1=O)cc(cc2)[Si](c1ccc2c(c1)C(=O)N(C2=O)*)(C)C,208.0,DSC
"poly{[4,4'-(naphthalene-2,6-diyl)bis(carbonyl-1,4-phenyleneoxy)dianiline]-alt-[5,5'-carbonylbis(isobenzofuran-1,3-dione)]}",*c1ccc2c(c1)C(=O)N(C2=O)c1ccc(cc1)Oc1ccc(cc1)C(=O)c1ccc2c(c1)ccc(c2)C(=O)c1ccc(cc1)Oc1ccc(cc1)N1C(=O)c2c(C1=O)cc(cc2)C(=O)*,246.0,DSC
"poly(hydrazine-alt-{5,5'-[(1-methylethane-1,1-diyl)bis(1,4-phenyleneoxy)]bis(isobenzofuran-1,3-dione)})",*Oc1ccc(cc1)C(c1ccc(cc1)Oc1ccc2c(c1)C(=O)N(C2=O)N1C(=O)c2c(C1=O)cc(cc2)*)(C)C,216.7,DSC
"poly({4,4'-[(oxo)(phenyl)-lambda5-phosphanediylbis(4,1-phenyleneoxy)]dianiline}-alt-{5,5'-[2,2,2-trifluoro-1-(trifluoromethyl)ethane-1,1-diyl]bis(isobenzofuran-1,3-dione)})",*c1ccc2c(c1)C(=O)N(C2=O)c1cccc(c1)Oc1ccc(cc1)P(=O)(c1ccccc1)c1ccc(cc1)Oc1cccc(c1)N1C(=O)c2c(C1=O)cc(cc2)C(C(F)(F)F)(C(F)(F)F)*,243.0,DSC
"poly{(3,4'-oxydianiline)-alt-[3,4'-bis(4-chlorophthalimidyl)diphenyl ether]}",*C(=O)Nc1ccc(cc1)Oc1cccc(c1)NC(=O)c1ccc2c(c1)C(=O)N(C2=O)c1ccc(cc1)Oc1cccc(c1)N1C(=O)c2c(C1=O)cc(cc2)*,211.0,DSC
"poly({4,4'-[1-methylethane-1,1-diylbis(4,1-phenyleneoxy)]dianiline}-alt-[3,4'-bis(4-chlorophthalimidyl)diphenyl ether])",*C(=O)Nc1ccc(cc1)Oc1ccc(cc1)C(c1ccc(cc1)Oc1ccc(cc1)NC(=O)c1ccc2c(c1)C(=O)N(C2=O)c1ccc(cc1)Oc1cccc(c1)N1C(=O)c2c(C1=O)cc(cc2)*)(C)C,207.0,DSC
"poly((4,4'-oxydianiline)-alt-{4,4'-[2,2,2-trifluoro-1-(trifluoromethyl)ethane-1,1-diylbis(1,3-dioxoisoindoline-5,2-diyl)]dibenzoic acid})",*c1ccc2c(c1)C(=O)N(C2=O)c1ccc(cc1)C(=O)Nc1ccc(cc1)Oc1ccc(cc1)NC(=O)c1ccc(cc1)N1C(=O)c2c(C1=O)cc(cc2)C(C(F)(F)F)(C(F)(F)F)*,322.0,DSC
"poly((4,4'-oxydianiline)-per-(carbon monooxide)-per-{2,2-bis[N-(3-iodophenyl)-4-phthalimidyl)]hexafluoropropane}-per-(carbon monooxide))",*c1ccc2c(c1)C(=O)N(C2=O)c1cccc(c1)C(=O)Nc1ccc(cc1)Oc1ccc(cc1)NC(=O)c1cccc(c1)N1C(=O)c2c(C1=O)cc(cc2)C(C(F)(F)F)(C(F)(F)F)*,298.0,DSC
"poly((p-phenylenediamine)-alt-{3,3'-[2,2,2-trifluoro-1-(trifluoromethyl)ethane-1,1-diylbis(1,3-dioxoisoindoline-5,2-diyl)]dibenzoic acid})",*c1ccc2c(c1)C(=O)N(C2=O)c1cccc(c1)C(=O)Nc1ccc(cc1)NC(=O)c1cccc(c1)N1C(=O)c2c(C1=O)cc(cc2)C(C(F)(F)F)(C(F)(F)F)*,311.0,DSC
"poly{(m-phenylenediamine)-alt-[5,5'-(1,2-phenylenedioxy)bis(isobenzofuran-1,3-dione)]}",*c1cccc(c1)N1C(=O)c2c(C1=O)ccc(c2)Oc1ccccc1Oc1ccc2c(c1)C(=O)N(C2=O)*,224.0,DSC
"poly{(4,4'-oxydianiline)-alt-[5,5'-(1,2-phenylenedioxy)bis(isobenzofuran-1,3-dione)]}",*c1ccc(cc1)Oc1ccc(cc1)N1C(=O)c2c(C1=O)cc(cc2)Oc1ccccc1Oc1ccc2c(c1)C(=O)N(C2=O)*,212.0,DSC
"poly{[4,4'-(1,4-phenylenedioxy)dianiline]-alt-[5,5'-(1,2-phenylenedioxy)bis(isobenzofuran-1,3-dione)]}",*c1ccc(cc1)Oc1ccc(cc1)Oc1ccc(cc1)N1C(=O)c2c(C1=O)cc(cc2)Oc1ccccc1Oc1ccc2c(c1)C(=O)N(C2=O)*,202.0,DSC
"poly{[4,4'-(1,2-phenylenedioxy)dianiline]-alt-[5,5'-(1,2-phenylenedioxy)bis(isobenzofuran-1,3-dione)]}",*c1ccc(cc1)Oc1ccccc1Oc1ccc(cc1)N1C(=O)c2c(C1=O)cc(cc2)Oc1ccccc1Oc1ccc2c(c1)C(=O)N(C2=O)*,193.0,DSC
"poly{[4,4'-(naphthalene-2,3-diyldioxy)dianiline]-alt-[5,5'-(1,2-phenylenedioxy)bis(isobenzofuran-1,3-dione)]}",*c1ccc(cc1)Oc1cc2ccccc2cc1Oc1ccc(cc1)N1C(=O)c2c(C1=O)cc(cc2)Oc1ccccc1Oc1ccc2c(c1)C(=O)N(C2=O)*,216.0,DSC
"poly{[4,4'-(biphenyl-4,4'-diyldioxy)dianiline]-alt-[5,5'-(1,2-phenylenedioxy)bis(isobenzofuran-1,3-dione)]}",*c1ccc(cc1)Oc1ccc(cc1)c1ccc(cc1)Oc1ccc(cc1)N1C(=O)c2c(C1=O)cc(cc2)Oc1ccccc1Oc1ccc2c(c1)C(=O)N(C2=O)*,204.0,DSC
"poly{[4,4'-(1,2-phenylenedioxy)dianiline]-alt-[5,5'-(naphthalene-2,3-diyldioxy)bis(isobenzofuran-1,3-dione)]}",*c1ccc(cc1)Oc1ccccc1Oc1ccc(cc1)N1C(=O)c2c(C1=O)cc(cc2)Oc1cc2ccccc2cc1Oc1ccc2c(c1)C(=O)N(C2=O)*,204.0,DSC
"poly{[4,4'-(naphthalene-2,3-diyldioxy)dianiline]-alt-[5,5'-(naphthalene-2,3-diyldioxy)bis(isobenzofuran-1,3-dione)]}",*c1ccc(cc1)Oc1cc2ccccc2cc1Oc1ccc(cc1)N1C(=O)c2c(C1=O)cc(cc2)Oc1cc2ccccc2cc1Oc1ccc2c(c1)C(=O)N(C2=O)*,222.0,DSC
"poly{(heptane-1,7-diamine)-alt-[4,4'-oxybis(phthalic anhydride)]}",*CCCCCCCN1C(=O)c2c(C1=O)ccc(c2)Oc1ccc2c(c1)C(=O)N(C2=O)*,110.0,DSC
"poly{(undecane-1,11-diamine)-alt-[4,4'-oxybis(phthalic anhydride)]}",*CCCCCCCCCCCN1C(=O)c2c(C1=O)cc(cc2)Oc1ccc2c(c1)C(=O)N(C2=O)*,74.0,DSC
"poly{[4,4'-(hexafluoroisopropylidene)dianiline]-alt-[5,5'-(2,2,2-trifluoro-1-phenylethane-1,1-diyl)bis(isobenzofuran-1,3-dione)]}",*c1ccc2c(c1)C(=O)N(C2=O)c1ccc(c(c1)C(F)(F)F)c1ccc(cc1C(F)(F)F)N1C(=O)c2c(C1=O)cc(cc2)C(C(F)(F)F)(c1ccccc1)*,280.0,DSC
"poly{(p-phenylenediamine)-alt-[bis(1,3-dioxoisobenzofuran-5-yl)phenylphosphine oxide]}",*c1ccc(cc1)N1C(=O)c2c(C1=O)ccc(c2)P(=O)(c1ccc2c(c1)C(=O)N(C2=O)*)c1ccccc1,366.0,DSC
"poly{(4,4'-oxydianiline)-alt-[bis(1,3-dioxoisobenzofuran-5-yl)phenylphosphine oxide]}",*c1ccc(cc1)Oc1ccc(cc1)N1C(=O)c2c(C1=O)cc(cc2)P(=O)(c1ccc2c(c1)C(=O)N(C2=O)*)c1ccccc1,318.0,DSC
"poly{[5-(trifluoromethyl)-m-phenylenediamine]-alt-[bis(1,3-dioxoisobenzofuran-5-yl)phenylphosphine oxide]}",*c1cc(cc(c1)C(F)(F)F)N1C(=O)c2c(C1=O)ccc(c2)P(=O)(c1ccc2c(c1)C(=O)N(C2=O)*)c1ccccc1,317.0,DSC
"poly{(m-phenylenediamine)-alt-[bis(1,3-dioxoisobenzofuran-5-yl)phenylphosphine oxide]}",*c1cccc(c1)N1C(=O)c2c(C1=O)ccc(c2)P(=O)(c1ccc2c(c1)C(=O)N(C2=O)*)c1ccccc1,323.0,DSC
"poly({diisopropyl 2,5-bis[(3-aminophenyl)carbamoyl]terephthalate}-alt-[bis(1,3-dioxoisobenzofuran-5-yl)phenylphosphine oxide])",*c1cccc(c1)N1C(=O)c2c(C1=O)cc(cc2)C(C(F)(F)F)(C(F)(F)F)c1ccc2c(c1)C(=O)N(C2=O)c1cccc(c1)n1c(=O)c2c(c1=O)cc1c(c2)c(=O)n(c1=O)*,338.0,DSC
"poly({diisopropyl 3,3'-bis[(4-aminophenyl)carbamoyl]biphenyl-4,4'-dicarboxylate}-alt-[bis(1,3-dioxoisobenzofuran-5-yl)phenylphosphine oxide])",*c1ccc(cc1)N1C(=O)c2c(C1=O)ccc(c2)C(C(F)(F)F)(C(F)(F)F)c1ccc2c(c1)C(=O)N(C2=O)c1ccc(cc1)N1C(=O)c2c(C1=O)cc(cc2)c1ccc2c(c1)C(=O)N(C2=O)*,342.0,DSC
"poly({diisopropyl 3,3'-bis[(3-aminophenyl)carbamoyl]biphenyl-4,4'-dicarboxylate}-alt-[bis(1,3-dioxoisobenzofuran-5-yl)phenylphosphine oxide])",*c1cccc(c1)N1C(=O)c2c(C1=O)ccc(c2)C(C(F)(F)F)(C(F)(F)F)c1ccc2c(c1)C(=O)N(C2=O)c1cccc(c1)N1C(=O)c2c(C1=O)cc(cc2)c1ccc2c(c1)C(=O)N(C2=O)*,308.0,DSC
"poly{[N,N'-bis(3-aminophenyl)-4,4'-carbonyldiphthalimide]-alt-(isophthaloyl dichloride)}",*c1ccc2c(c1)C(=O)N(C2=O)c1cccc(c1)NC(=O)c1cccc(c1)C(=O)Nc1cccc(c1)N1C(=O)c2c(C1=O)cc(cc2)C(=O)*,204.0,DSC
"poly{[4,4'-(ethylenedioxy)dianiline]-alt-[4,4'-(hexafluoroisopropylidene)bis(phthalic anhydride)]}",*c1ccc2c(c1)C(=O)N(C2=O)c1ccc(cc1)OCCOc1ccc(cc1)N1C(=O)c2c(C1=O)cc(cc2)C(C(F)(F)F)(C(F)(F)F)*,260.0,DSC
"poly({4,4'-[oxybis(ethylene)dioxy]bis(aniline)}-alt-[4,4'-(hexafluoroisopropylidene)bis(phthalic anhydride)])",*c1ccc2c(c1)C(=O)N(C2=O)c1ccc(cc1)OCCOCCOc1ccc(cc1)N1C(=O)c2c(C1=O)cc(cc2)C(C(F)(F)F)(C(F)(F)F)*,180.0,DSC
"poly({4,4'-[ethylenebis(oxyethyleneoxy)]dianiline}-alt-[4,4'-(hexafluoroisopropylidene)bis(phthalic anhydride)])",FC(C(C(F)(F)F)(c1ccc2c(c1)C(=O)N(C2=O)c1ccc(cc1)OCCOCCOCCOc1ccc(cc1)N1C(=O)c2c(C1=O)cc(cc2)*)*)(F)F,175.0,DSC
"poly((3,4'-oxydianiline)-alt-{1,1',3,3'-tetraoxo-2,2'-[oxybis(4,1-phenylene)]bis(isoindolin-5-carboxylic acid)})",*C(=O)Nc1ccc(cc1)Oc1cccc(c1)NC(=O)c1ccc2c(c1)C(=O)N(C2=O)c1ccc(cc1)Oc1ccc(cc1)N1C(=O)c2c(C1=O)cc(cc2)*,236.0,DSC
"poly((4,4'-methylenedianiline)-alt-{1,1',3,3'-tetraoxo-2,2'-[oxybis(4,1-phenylene)]bis(isoindolin-5-carboxylic acid)})",*C(=O)Nc1ccc(cc1)Cc1ccc(cc1)NC(=O)c1ccc2c(c1)C(=O)N(C2=O)c1ccc(cc1)Oc1ccc(cc1)N1C(=O)c2c(C1=O)cc(cc2)*,270.0,DSC
"poly((4,4'-sulfanediyldianiline)-alt-{1,1',3,3'-tetraoxo-2,2'-[oxybis(4,1-phenylene)]bis(isoindolin-5-carboxylic acid)})",*C(=O)Nc1ccc(cc1)Sc1ccc(cc1)NC(=O)c1ccc2c(c1)C(=O)N(C2=O)c1ccc(cc1)Oc1ccc(cc1)N1C(=O)c2c(C1=O)cc(cc2)*,284.0,DSC
"poly([4,4'-(1,4-phenylenedioxy)dianiline]-alt-{1,1',3,3'-tetraoxo-2,2'-[oxybis(4,1-phenylene)]bis(isoindolin-5-carboxylic acid)})",*C(=O)Nc1ccc(cc1)Oc1ccc(cc1)Oc1ccc(cc1)NC(=O)c1ccc2c(c1)C(=O)N(C2=O)c1ccc(cc1)Oc1ccc(cc1)N1C(=O)c2c(C1=O)cc(cc2)*,260.0,DSC
"poly((4,4'-oxydianiline)-alt-{1,1,3,3'-tetraoxo-2,2'-[methylenebis(4,1-phenylene)]bis(isoindolin-5-carboxylic acid)})",*C(=O)Nc1ccc(cc1)Oc1ccc(cc1)NC(=O)c1ccc2c(c1)C(=O)N(C2=O)c1ccc(cc1)Cc1ccc(cc1)N1C(=O)c2c(C1=O)cc(cc2)*,251.0,DSC
"poly([4,4'-(1,4-phenylenedioxy)dianiline]-alt-{1,1,3,3'-tetraoxo-2,2'-[sulfonylbis(4,1-phenylene)]bis(isoindolin-5-carboxylic acid)})",*C(=O)Nc1ccc(cc1)Oc1ccc(cc1)Oc1ccc(cc1)NC(=O)c1ccc2c(c1)C(=O)N(C2=O)c1ccc(cc1)S(=O)(=O)c1ccc(cc1)N1C(=O)c2c(C1=O)cc(cc2)*,243.0,DSC
"poly((4,4'-oxydianiline)-alt-{1,1',3,3'-tetraoxo-2,2'-[methylenebis(cyclohexane-4,1-diyl)]bis(isoindolin-5-carboxylic acid)})",*C(=O)Nc1ccc(cc1)Oc1ccc(cc1)NC(=O)c1ccc2c(c1)C(=O)N(C2=O)C1CCC(CC1)CC1CCC(CC1)N1C(=O)c2c(C1=O)cc(cc2)*,250.0,DSC
"poly({5,5'-[2,2,2-trifluoro-1-(trifluoromethyl)ethane-1,1-diyl]bis(isobenzofuran-1,3-dione)}-alt-(2-methyl-m-phenylenediamine))",*c1ccc2c(c1)C(=O)N(C2=O)c1cccc(c1C)N1C(=O)c2c(C1=O)cc(cc2)C(C(F)(F)F)(C(F)(F)F)*,335.0,DSC
"poly[(2,4,6-trimethyl-1,3-phenylenediamine)-alt-(biphenyl-3,3':4,4'-tetracarboxylic dianhydride)]",O=C1c2ccc(cc2C(=O)N1c1c(C)cc(c(c1C)*)C)c1ccc2c(c1)C(=O)N(C2=O)*,385.0,DSC
"poly{[6,6'-dichloro-5,5'-carbonylbis(isobenzofuran-1,3-dione)]-alt-(2,4,6-trimethyl-m-phenylenediamine)}",Cc1cc(C)c(c(c1N1C(=O)c2c(C1=O)cc(c(c2)Cl)C(=O)*)C)N1C(=O)c2c(C1=O)cc(c(c2)*)Cl,371.0,DSC
"poly{[6,6'-dichloro-5,5'-carbonylbis(isobenzofuran-1,3-dione)]-alt-(m-phenylenediamine)}",O=C1c2cc(C(=O)*)c(cc2C(=O)N1c1cccc(c1)N1C(=O)c2c(C1=O)cc(c(c2)*)Cl)Cl,313.0,DSC
"poly{[6,6'-dichloro-5,5'-carbonylbis(isobenzofuran-1,3-dione)]-alt-(5-tert-butyl-1,3-phenylenediamine)}",O=C1c2cc(C(=O)*)c(cc2C(=O)N1c1cc(cc(c1)C(C)(C)C)N1C(=O)c2c(C1=O)cc(c(c2)*)Cl)Cl,290.0,DSC
"poly{[6,6'-dichloro-5,5'-carbonylbis(isobenzofuran-1,3-dione)]-alt-(3,5-diaminobenzoic acid)}",OC(=O)c1cc(cc(c1)N1C(=O)c2c(C1=O)cc(c(c2)*)Cl)N1C(=O)c2c(C1=O)cc(c(c2)Cl)C(=O)*,368.0,DSC
"poly{[6,6'-dichloro-5,5'-carbonylbis(isobenzofuran-1,3-dione)]-alt-(methyl 3,5-diaminobenzoate)}",COC(=O)c1cc(cc(c1)N1C(=O)c2c(C1=O)cc(c(c2)*)Cl)N1C(=O)c2c(C1=O)cc(c(c2)Cl)C(=O)*,321.0,DSC
"poly{[6,6'-dichloro-5,5'-carbonylbis(isobenzofuran-1,3-dione)]-alt-[5-(trifluoromethyl)-m-phenylenediamine]}",O=C1c2cc(C(=O)*)c(cc2C(=O)N1c1cc(cc(c1)C(F)(F)F)N1C(=O)c2c(C1=O)cc(c(c2)*)Cl)Cl,305.0,DSC
"poly{[6,6'-dichloro-5,5'-carbonylbis(isobenzofuran-1,3-dione)]-alt-(5-chloro-m-phenylenediamine)}",Clc1cc(cc(c1)N1C(=O)c2c(C1=O)cc(c(c2)*)Cl)N1C(=O)c2c(C1=O)cc(c(c2)Cl)C(=O)*,311.0,DSC
"poly{[6,6'-dichloro-5,5'-carbonylbis(isobenzofuran-1,3-dione)]-alt-(2,5-dichloro-m-phenylenediamine)}",Clc1cc(c(cc1N1C(=O)c2c(C1=O)cc(c(c2)Cl)C(=O)*)Cl)N1C(=O)c2c(C1=O)cc(c(c2)*)Cl,367.0,DSC
"poly((m-phenylenediamine)-alt-{1,1,3,3'-tetraoxo-2,2'-[naphthalene-2,7-diylbis(oxy-4,1-phenylene)]bis(isoindolin-5-carboxylic acid)})",*C(=O)Nc1cccc(c1)NC(=O)c1ccc2c(c1)C(=O)N(C2=O)c1ccc(cc1)Oc1ccc2c(c1)cc(cc2)Oc1ccc(cc1)N1C(=O)c2c(C1=O)cc(cc2)*,286.0,DSC
"poly((3,4'-oxydianiline)-alt-{1,1,3,3'-tetraoxo-2,2'-[naphthalene-2,7-diylbis(oxy-4,1-phenylene)]bis(isoindolin-5-carboxylic acid)})",*C(=O)Nc1ccc(cc1)Oc1cccc(c1)NC(=O)c1ccc2c(c1)C(=O)N(C2=O)c1ccc(cc1)Oc1ccc2c(c1)cc(cc2)Oc1ccc(cc1)N1C(=O)c2c(C1=O)cc(cc2)*,263.0,DSC
"poly((4,4'-methylenedianiline)-alt-{1,1,3,3'-tetraoxo-2,2'-[naphthalene-2,7-diylbis(oxy-4,1-phenylene)]bis(isoindolin-5-carboxylic acid)})",*C(=O)Nc1ccc(cc1)Cc1ccc(cc1)NC(=O)c1ccc2c(c1)C(=O)N(C2=O)c1ccc(cc1)Oc1ccc2c(c1)cc(cc2)Oc1ccc(cc1)N1C(=O)c2c(C1=O)cc(cc2)*,273.0,DSC
"poly({4,4'-[2,2,2-trifluoro-1-(trifluoromethyl)ethane-1,1-diyl]dianiline}-alt-{1,1,3,3'-tetraoxo-2,2'-[naphthalene-2,7-diylbis(oxy-4,1-phenylene)]bis(isoindolin-5-carboxylic acid)})",*C(=O)Nc1ccc(cc1)C(C(F)(F)F)(C(F)(F)F)c1ccc(cc1)NC(=O)c1ccc2c(c1)C(=O)N(C2=O)c1ccc(cc1)Oc1ccc2c(c1)cc(cc2)Oc1ccc(cc1)N1C(=O)c2c(C1=O)cc(cc2)*,292.0,DSC
"poly({4,4'-[2,2,2-trifluoro-1-(trifluoromethyl)ethane-1,1-diylbis(4,1-phenyleneoxy)]dianiline}-alt-{1,1,3,3'-tetraoxo-2,2'-[naphthalene-2,7-diylbis(oxy-4,1-phenylene)]bis(isoindolin-5-carboxylic acid)})",*C(=O)Nc1ccc(cc1)Oc1ccc(cc1)C(C(F)(F)F)(C(F)(F)F)c1ccc(cc1)Oc1ccc(cc1)NC(=O)c1ccc2c(c1)C(=O)N(C2=O)c1ccc(cc1)Oc1ccc2c(c1)cc(cc2)Oc1ccc(cc1)N1C(=O)c2c(C1=O)cc(cc2)*,250.0,DSC
"poly({4,4'-[1-methylethane-1,1-diylbis(4,1-phenyleneoxy)]dianiline}-alt-{1,1,3,3'-tetraoxo-2,2'-[naphthalene-2,7-diylbis(oxy-4,1-phenylene)]bis(isoindolin-5-carboxylic acid)})",*C(=O)Nc1ccc(cc1)Oc1ccc(cc1)C(c1ccc(cc1)Oc1ccc(cc1)NC(=O)c1ccc2c(c1)C(=O)N(C2=O)c1ccc(cc1)Oc1ccc2c(c1)cc(cc2)Oc1ccc(cc1)N1C(=O)c2c(C1=O)cc(cc2)*)(C)C,250.0,DSC
"poly({4,4'-[sulfonylbis(4,1-phenyleneoxy)]dianiline}-alt-{1,1,3,3'-tetraoxo-2,2'-[naphthalene-2,7-diylbis(oxy-4,1-phenylene)]bis(isoindolin-5-carboxylic acid)})",*C(=O)Nc1ccc(cc1)Oc1ccc(cc1)S(=O)(=O)c1ccc(cc1)Oc1ccc(cc1)NC(=O)c1ccc2c(c1)C(=O)N(C2=O)c1ccc(cc1)Oc1ccc2c(c1)cc(cc2)Oc1ccc(cc1)N1C(=O)c2c(C1=O)cc(cc2)*,274.0,DSC
"poly{[4,4'-(9H-fluorene-9,9-diyl)dianiline]-alt-[5,5'-carbonylbis(isobenzofuran-1,3-dione)]}",*c1ccc2c(c1)C(=O)N(C2=O)c1ccc(cc1)C1(c2ccc(cc2)N2C(=O)c3c(C2=O)cc(cc3)C(=O)*)c2ccccc2-c2c1cccc2,376.0,DSC
"poly((2,2'-di-tert-butyl-4,4'-methylenedianiline)-alt-{5,5'-[2,2,2-trifluoro-1-(trifluoromethyl)ethane-1,1-diyl]bis(isobenzofuran-1,3-dione)})",*c1ccc2c(c1)C(=O)N(C2=O)c1ccc(cc1C(C)(C)C)Cc1ccc(c(c1)C(C)(C)C)N1C(=O)c2c(C1=O)cc(cc2)C(C(F)(F)F)(C(F)(F)F)*,274.0,DSC
"poly((2,2',6,6'-tetraethyl-4,4'-methylenedianiline)-alt-{5,5'-[2,2,2-trifluoro-1-(trifluoromethyl)ethane-1,1-diyl]bis(isobenzofuran-1,3-dione)})",CCc1cc(Cc2cc(CC)c(c(c2)CC)N2C(=O)c3c(C2=O)cc(cc3)*)cc(c1N1C(=O)c2c(C1=O)cc(cc2)C(C(F)(F)F)(C(F)(F)F)*)CC,266.0,DSC
"poly((2,2'-diisopropyl-6,6'-dimethyl-4,4'-methylenedianiline)-alt-{5,5'-[2,2,2-trifluoro-1-(trifluoromethyl)ethane-1,1-diyl]bis(isobenzofuran-1,3-dione)})",*c1ccc2c(c1)C(=O)N(C2=O)c1c(C)cc(cc1C(C)C)Cc1cc(C)c(c(c1)C(C)C)N1C(=O)c2c(C1=O)cc(cc2)C(C(F)(F)F)(C(F)(F)F)*,276.0,DSC
"poly{[4,4'-(1-phenyl-2,2,2-trifluoroethane-1,1-diyl)dianiline]-alt-[4,4'-(hexafluoroisopropylidene)bis(phthalic anhydride)]}",*c1ccc2c(c1)C(=O)N(C2=O)c1ccc(cc1)C(C(F)(F)F)(c1ccccc1)c1ccc(cc1)N1C(=O)c2c(C1=O)cc(cc2)C(C(F)(F)F)(C(F)(F)F)*,305.0,DSC
"poly([2,2'-diisopropyl-6,6'-dimethyl-4,4'-(1-phenyl-2,2,2-trifluoroethane-1,1-diyl)dianiline]-alt-{5,5'-[2,2,2-trifluoro-1-(trifluoromethyl)ethane-1,1-diyl]bis(isobenzofuran-1,3-dione)})",*c1ccc2c(c1)C(=O)N(C2=O)c1c(C)cc(cc1C(C)C)C(C(F)(F)F)(c1cc(C)c(c(c1)C(C)C)N1C(=O)c2c(C1=O)cc(cc2)C(C(F)(F)F)(C(F)(F)F)*)c1ccccc1,289.0,DSC
"poly([2,2',6,6'-tetraisopropyl-4,4'-(1-phenyl-2,2,2-trifluoroethane-1,1-diyl)dianiline]-alt-{5,5'-[2,2,2-trifluoro-1-(trifluoromethyl)ethane-1,1-diyl]bis(isobenzofuran-1,3-dione)})",FC(C(c1cc(C(C)C)c(c(c1)C(C)C)N1C(=O)c2c(C1=O)cc(cc2)*)(c1cc(C(C)C)c(c(c1)C(C)C)N1C(=O)c2c(C1=O)cc(cc2)C(C(F)(F)F)(C(F)(F)F)*)c1ccccc1)(F)F,274.0,DSC
"poly([2,2'-difluoro-4,4'-(9H-fluorene-9,9-diyl)dianiline]-alt-{5,5'-[2,2,2-trifluoro-1-(trifluoromethyl)ethane-1,1-diyl]bis(isobenzofuran-1,3-dione)})",*c1ccc2c(c1)C(=O)N(C2=O)c1ccc(cc1F)C1(c2ccc(c(c2)F)N2C(=O)c3c(C2=O)cc(cc3)C(C(F)(F)F)(C(F)(F)F)*)c2ccccc2-c2c1cccc2,352.0,DSC
"poly([2,2'-diisopropyl-4,4'-(9H-fluorene-9,9-diyl)dianiline]-alt-{5,5'-[2,2,2-trifluoro-1-(trifluoromethyl)ethane-1,1-diyl]bis(isobenzofuran-1,3-dione)})",*c1ccc2c(c1)C(=O)N(C2=O)c1ccc(cc1C(C)C)C1(c2ccc(c(c2)C(C)C)N2C(=O)c3c(C2=O)cc(cc3)C(C(F)(F)F)(C(F)(F)F)*)c2ccccc2-c2c1cccc2,299.0,DSC
"poly([2,2',6,6'-tetramethyl-4,4'-(9H-fluorene-9,9-diyl)dianiline]-alt-{5,5'-[2,2,2-trifluoro-1-(trifluoromethyl)ethane-1,1-diyl]bis(isobenzofuran-1,3-dione)})",*c1ccc2c(c1)C(=O)N(C2=O)c1c(C)cc(cc1C)C1(c2cc(C)c(c(c2)C)N2C(=O)c3c(C2=O)cc(cc3)C(C(F)(F)F)(C(F)(F)F)*)c2ccccc2-c2c1cccc2,361.0,DSC
"poly([2,2'-diisopropyl-6,6'-dimethyl-4,4'-(9H-fluorene-9,9-diyl)dianiline]-alt-{5,5'-[2,2,2-trifluoro-1-(trifluoromethyl)ethane-1,1-diyl]bis(isobenzofuran-1,3-dione)})",*c1ccc2c(c1)C(=O)N(C2=O)c1c(C)cc(cc1C(C)C)C1(c2cc(C)c(c(c2)C(C)C)N2C(=O)c3c(C2=O)cc(cc3)C(C(F)(F)F)(C(F)(F)F)*)c2ccccc2-c2c1cccc2,335.0,DSC
"poly((3,3'-dimethylbiphenyl-4,4'-diamine)-alt-{5,5'-[2,2,2-trifluoro-1-(trifluoromethyl)ethane-1,1-diyl]bis(isobenzofuran-1,3-dione)})",*c1ccc2c(c1)C(=O)N(C2=O)c1ccc(cc1C)c1ccc(c(c1)C)N1C(=O)c2c(C1=O)cc(cc2)C(C(F)(F)F)(C(F)(F)F)*,352.0,DSC
"poly{(4,4'-sulfonyldianiline)-alt-[2,2'-hexamethylenebis(1,3-dioxoisoindoline-5-carboxylic acid)]}",*CCCCCCN1C(=O)c2c(C1=O)ccc(c2)C(=O)Nc1ccc(cc1)S(=O)(=O)c1ccc(cc1)NC(=O)c1ccc2c(c1)C(=O)N(C2=O)*,198.0,DSC
"poly{(3,4'-sulfonyldianiline)-alt-[2,2'-(hexane-1,6-diyl)bis(1,3-dioxoisoindoline-5-carboxylic acid)]}",*CCCCCCN1C(=O)c2c(C1=O)cc(cc2)C(=O)Nc1ccc(cc1)S(=O)(=O)c1cccc(c1)NC(=O)c1ccc2c(c1)C(=O)N(C2=O)*,190.0,DSC
"poly{[4,4'-oxybis(ethyleneoxyethyleneoxy)dianiline]-alt-[4,4'-(hexafluoroisopropylidene)bis(phthalic anhydride)]}",*c1ccc2c(c1)C(=O)N(C2=O)c1ccc(cc1)OCCOCCOCCOCCOc1ccc(cc1)N1C(=O)c2c(C1=O)cc(cc2)C(C(F)(F)F)(C(F)(F)F)*,140.0,DSC
"poly([4,4'-oxybis(ethyleneoxyethyleneoxy)dianiline]-alt-{2,7-bis[4-(5-carboxy-1,3-dioxo-1,3-dihydro-2H-isoindol-2-yl)phenoxy]naphthalene})",*C(=O)Nc1ccc(cc1)c1sc(c(c1c1ccccc1)c1ccccc1)c1ccc(cc1)NC(=O)c1ccc2c(c1)C(=O)N(C2=O)c1ccc(cc1)Oc1ccc2c(c1)cc(cc2)Oc1ccc(cc1)N1C(=O)c2c(C1=O)cc(cc2)*,311.0,DSC
"poly[(hexane-1,6-diamine)-alt-(diethyl 1,1':4',1''-terphenyl-3,3'',4,4''-tetracarboxylate)]",*CCCCCCN1C(=O)c2c(C1=O)cc(cc2)c1ccc(cc1)c1ccc2c(c1)C(=O)N(C2=O)*,141.0,DSC
"poly[(heptane-1,7-diamine)-alt-(diethyl 1,1':4',1''-terphenyl-3,3'',4,4''-tetracarboxylate)]",*CCCCCCCN1C(=O)c2c(C1=O)cc(cc2)c1ccc(cc1)c1ccc2c(c1)C(=O)N(C2=O)*,135.0,DSC
"poly[(octane-1,8-diamine)-alt-(diethyl 1,1':4',1''-terphenyl-3,3'',4,4''-tetracarboxylate)]",*CCCCCCCCN1C(=O)c2c(C1=O)cc(cc2)c1ccc(cc1)c1ccc2c(c1)C(=O)N(C2=O)*,120.0,DSC
"poly[(nonane-1,9-diamine)-alt-(diethyl 1,1':4',1''-terphenyl-3,3'',4,4''-tetracarboxylate)]",*CCCCCCCCCN1C(=O)c2c(C1=O)cc(cc2)c1ccc(cc1)c1ccc2c(c1)C(=O)N(C2=O)*,104.0,DSC
"poly[(decane-1,10-diamine)-alt-(diethyl 1,1':4',1''-terphenyl-3,3'',4,4''-tetracarboxylate)]",*CCCCCCCCCCN1C(=O)c2c(C1=O)ccc(c2)c1ccc(cc1)c1ccc2c(c1)C(=O)N(C2=O)*,103.0,DSC
"poly[(undecane-1,11-diamine)-alt-(diethyl 1,1':4',1''-terphenyl-3,3'',4,4''-tetracarboxylate)]",*CCCCCCCCCCCN1C(=O)c2c(C1=O)ccc(c2)c1ccc(cc1)c1ccc2c(c1)C(=O)N(C2=O)*,89.0,DSC
"poly[(dodecane-1,12-diamine)-alt-(diethyl 1,1':4',1''-terphenyl-3,3'',4,4''-tetracarboxylate)]",*CCCCCCCCCCCCN1C(=O)c2c(C1=O)cc(cc2)c1ccc(cc1)c1ccc2c(c1)C(=O)N(C2=O)*,86.0,DSC
"poly{(4,4'-methylenedianiline)-alt-[5,5'-(p-phenylenedioxy)bis(isobenzofuran-1,3-dione)]}",*c1ccc(cc1)Cc1ccc(cc1)N1C(=O)c2c(C1=O)cc(cc2)Oc1ccc(cc1)Oc1ccc2c(c1)C(=O)N(C2=O)*,259.0,DSC
"poly{[2,2'-bis(trifluoromethyl)biphenyl-4,4'-diamine]-alt-[4,4'-oxybis(phthalic anhydride)]}",*c1ccc(c(c1)C(F)(F)F)c1ccc(cc1C(F)(F)F)N1C(=O)c2c(C1=O)ccc(c2)Oc1ccc2c(c1)C(=O)N(C2=O)*,275.0,DSC
"poly[(3,3'-oxydianiline)-alt-(benzo[1,2-c:4,5-c']difuran-1,3,5,7-tetraone)]",*c1cccc(c1)Oc1cccc(c1)n1c(=O)c2c(c1=O)cc1c(c2)c(=O)n(c1=O)*,287.0,DSC
"poly((benzo[1,2-c:4,5-c']difuran-1,3,5,7-tetraone)-alt-{2,2-bis[4-(3-aminophenoxy)phenyl]hexafluoropropane})",*c1cccc(c1)Oc1ccc(cc1)C(C(F)(F)F)(C(F)(F)F)c1ccc(cc1)Oc1cccc(c1)n1c(=O)c2c(c1=O)cc1c(c2)c(=O)n(c1=O)*,235.0,DSC
"poly({5,5'-[2,2,2-trifluoro-1-(trifluoromethyl)ethane-1,1-diyl]bis(isobenzofuran-1,3-dione)}-alt-{2,2-bis[4-(3-aminophenoxy)phenyl]hexafluoropropane})",*c1ccc2c(c1)C(=O)N(C2=O)c1cccc(c1)Oc1ccc(cc1)C(C(F)(F)F)(C(F)(F)F)c1ccc(cc1)Oc1cccc(c1)N1C(=O)c2c(C1=O)cc(cc2)C(C(F)(F)F)(C(F)(F)F)*,224.0,DSC
"poly({6,6'-[sulfonylbis(1,3-dioxoisoindoline-5,2-diyl)]dihexane-1-ol}-alt-(dimethyl octanedioate))",*CCCCCCOC(=O)CCCCCCC(=O)OCCCCCCN1C(=O)c2c(C1=O)cc(cc2)S(=O)(=O)c1ccc2c(c1)C(=O)N(C2=O)*,46.0,DSC
"poly({6,6'-[sulfonylbis(1,3-dioxoisoindoline-5,2-diyl)]dihexanol}-alt-(dimethyl decanedioate))",*CCCCCCOC(=O)CCCCCCCCC(=O)OCCCCCCN1C(=O)c2c(C1=O)cc(cc2)S(=O)(=O)c1ccc2c(c1)C(=O)N(C2=O)*,72.0,DSC
"poly({6,6'-[sulfonylbis(1,3-dioxoisoindoline-5,2-diyl)]dihexane-1-ol}-alt-(dimethyl icosanedioate))",*CCCCCCOC(=O)CCCCCCCCCCCCCCCCCCC(=O)OCCCCCCN1C(=O)c2c(C1=O)cc(cc2)S(=O)(=O)c1ccc2c(c1)C(=O)N(C2=O)*,19.0,DSC
"poly{[4,4'-(biphenyl-4,4'-diyldioxy)dianiline]-alt-[4,4'-(hexafluoroisopropylidene)bis(phthalic anhydride)]}",FC(C(C(F)(F)F)(c1ccc2c(c1)C(=O)N(C2=O)c1ccc(cc1)Oc1ccc(cc1)c1ccc(cc1)Oc1ccc(cc1)N1C(=O)c2c(C1=O)cc(cc2)*)*)(F)F,280.0,DSC
"poly{[4,4'-(9H-fluorene-9,9-diyl)dianiline]-alt-[5,5'-sulfonylbis(isobenzofuran-1,3-dione)]}",*c1ccc(cc1)C1(c2ccc(cc2)N2C(=O)c3c(C2=O)cc(cc3)S(=O)(=O)c2ccc3c(c2)C(=O)N(C3=O)*)c2ccccc2-c2c1cccc2,392.0,DSC
"poly{[4,4'-(butane-1,4-diyldioxy)dianiline]-alt-[4,4'-(hexafluoroisopropylidene)bis(phthalic anhydride)]}",*c1ccc2c(c1)C(=O)N(C2=O)c1ccc(cc1)OCCCCOc1ccc(cc1)N1C(=O)c2c(C1=O)cc(cc2)C(C(F)(F)F)(C(F)(F)F)*,169.0,DSC
"poly{[4,4'-(hexane-1,6-diyldioxy)dianiline]-alt-[4,4'-(hexafluoroisopropylidene)bis(phthalic anhydride)]}",*c1ccc2c(c1)C(=O)N(C2=O)c1ccc(cc1)OCCCCCCOc1ccc(cc1)N1C(=O)c2c(C1=O)cc(cc2)C(C(F)(F)F)(C(F)(F)F)*,167.0,DSC
"poly{[4,4'-(decane-1,10-diyldioxy)dianiline]-alt-[4,4'-(hexafluoroisopropylidene)bis(phthalic anhydride)]}",*c1ccc2c(c1)C(=O)N(C2=O)c1ccc(cc1)OCCCCCCCCCCOc1ccc(cc1)N1C(=O)c2c(C1=O)cc(cc2)C(C(F)(F)F)(C(F)(F)F)*,143.0,DSC
"poly{(methylhydroquinone diacetate)-alt-[2,6-bis(5-carboxypentyl)-1,3,5,7-tetraoxobenzo[1,2-c:4,5-c']dipyrrolidine]}",*CCCCCC(=O)Oc1ccc(c(c1)C)OC(=O)CCCCCn1c(=O)c2c(c1=O)cc1c(c2)c(=O)n(c1=O)*,78.0,DSC
"poly{(methylhydroquinone diacetate)-alt-[2,6-bis(5-carboxypentyl)-1,3,5,7-tetraoxobenzo[1,2-c:4,5-c']dipyrrolidine]}",*CCCCCC(=O)Oc1ccc(c(c1)Cl)OC(=O)CCCCCn1c(=O)c2c(c1=O)cc1c(c2)c(=O)n(c1=O)*,87.0,DSC
"poly{(biphenyl-2,5-diyl diacetate)-alt-[6,6'-(1,3,5,7-tetraoxobenzo[1,2-c:4,5-c']dipyrrolidine-2,6-diyl)dihexanoic acid]}",*CCCCCC(=O)Oc1ccc(c(c1)c1ccccc1)OC(=O)CCCCCn1c(=O)c2c(c1=O)cc1c(c2)c(=O)n(c1=O)*,82.0,DSC
"poly{[oxybis(4,1-phenylene) diacetate]-alt-[6,6'-(1,3,5,7-tetraoxobenzo[1,2-c:4,5-c']dipyrrolidine-2,6-diyl)dihexanoic acid]}",*CCCCCC(=O)Oc1ccc(cc1)Oc1ccc(cc1)OC(=O)CCCCCn1c(=O)c2c(c1=O)cc1c(c2)c(=O)n(c1=O)*,91.0,DSC
"poly{(2,7-diacetoxynaphthalene)-alt-[6,6'-(1,3,5,7-tetraoxobenzo[1,2-c:4,5-c']dipyrrolidine-2,6-diyl)dihexanoic acid]}",*CCCCCC(=O)Oc1ccc2c(c1)cc(cc2)OC(=O)CCCCCn1c(=O)c2c(c1=O)cc1c(c2)c(=O)n(c1=O)*,98.0,DSC
"poly{[11,11'-(1,3,5,7-tetraoxobenzo[1,2-c:4,5-c']dipyrrolidine-2,6-diyl)bisundecanoic acid]-alt-(naphthalene-2,6-diyl diacetate)}",*CCCCCCCCCCC(=O)Oc1ccc2c(c1)ccc(c2)OC(=O)CCCCCCCCCCn1c(=O)c2c(c1=O)cc1c(c2)c(=O)n(c1=O)*,66.0,DSC
"poly{[12,12'-(1,3,5,7-tetraoxobenzo[1,2-c:4,5-c']dipyrrolidine-2,6-diyl)bisdodecanoic acid]-alt-(naphthalene-2,6-diyl diacetate)}",*CCCCCCCCCCCC(=O)Oc1ccc2c(c1)ccc(c2)OC(=O)CCCCCCCCCCCn1c(=O)c2c(c1=O)cc1c(c2)c(=O)n(c1=O)*,62.0,DSC
"poly{(4,4'-oxydianiline)-alt-[5,5'-sulfanediylbis(isobenzofuran-1,3-dione)]}",*c1ccc(cc1)Oc1ccc(cc1)N1C(=O)c2c(C1=O)cc(cc2)Sc1ccc2c(c1)C(=O)N(C2=O)*,258.0,DSC
"poly{[5,5'-(dimethylsilanediyl)bis(isobenzofuran-1,3-dione)]-alt-(4,4'-oxydianiline)}",*c1ccc(cc1)Oc1ccc(cc1)N1C(=O)c2c(C1=O)cc(cc2)[Si](c1ccc2c(c1)C(=O)N(C2=O)*)(C)C,274.0,DSC
"poly{(4,4'-methylenedianiline)-alt-[5,5'-sulfanediylbis(isobenzofuran-1,3-dione)]}",*c1ccc(cc1)Cc1ccc(cc1)N1C(=O)c2c(C1=O)cc(cc2)Sc1ccc2c(c1)C(=O)N(C2=O)*,265.0,DSC
"poly((4,4'-methylenedianiline)-alt-{5,5'-[(1-methylethane-1,1-diyl)bis(1,4-phenyleneoxy)]bis(isobenzofuran-1,3-dione)})",*c1ccc(cc1)Cc1ccc(cc1)N1C(=O)c2c(C1=O)cc(cc2)Oc1ccc(cc1)C(c1ccc(cc1)Oc1ccc2c(c1)C(=O)N(C2=O)*)(C)C,217.0,DSC
