Repository: DrGlebsby/mfkit

# MFKit: RDKit-based Monomer Featurizer

MFKit is a lightweight RDKit-based Python package for physically grounded and interpretable featurization of monomers for polymer informatics and Quantitative Structure–Property Relationship (QSPR) modeling.

The package converts monomer SMILES strings into descriptor vectors that can be used as input features for machine learning models, data analysis, structure–property interpretation, and monomer design.

MFKit expects monomer SMILES strings to contain exactly two polymerization sites marked by `*` symbols.

File: Dataset_1.csv (part 3 of 8)
PI name,SMILES-Polymer,Tg(℃),Measurement methods
"poly({4,4'-[1-methylethane-1,1-diylbis(4,1-phenyleneoxy)]diphenol}-alt-{5,5'-[2,2,2-trifluoro-1-(trifluoromethyl)ethane-1,1-diyl]bis(isobenzofuran-1,3-dione)})",FC(C(C(F)(F)F)(c1ccc2c(c1)C(=O)N(C2=O)c1ccc(cc1)Oc1ccc(cc1)C(c1ccc(cc1)Oc1ccc(cc1)N1C(=O)c2c(C1=O)cc(cc2)*)(C)C)*)(F)F,235.8,DSC
"poly({4,4'-[sulfonylbis(4,1-phenyleneoxy)]dianiline}-alt-{5,5'-[2,2,2-trifluoro-1-(trifluoromethyl)ethane-1,1-diyl]bis(isobenzofuran-1,3-dione)})",FC(C(C(F)(F)F)(c1ccc2c(c1)C(=O)N(C2=O)c1ccc(cc1)Oc1ccc(cc1)S(=O)(=O)c1ccc(cc1)Oc1ccc(cc1)N1C(=O)c2c(C1=O)cc(cc2)*)*)(F)F,269.3,DSC
"poly({3,3'-[sulfonylbis(4,1-phenyleneoxy)]dianiline}-alt-{5,5'-[2,2,2-trifluoro-1-(trifluoromethyl)ethane-1,1-diyl]bis(isobenzofuran-1,3-dione)})",*c1ccc2c(c1)C(=O)N(C2=O)c1cccc(c1)Oc1ccc(cc1)S(=O)(=O)c1ccc(cc1)Oc1cccc(c1)N1C(=O)c2c(C1=O)cc(cc2)C(C(F)(F)F)(C(F)(F)F)*,184.0,DSC
"poly((m-phenylenediamine)-alt-{5,5'-[(3,3,3',3'-tetramethyl-1,1'-spirobiindane-6,6'-diyl)dioxy]bis(isobenzofuran-1,3-dione)})",*c1cccc(c1)N1C(=O)c2c(C1=O)ccc(c2)Oc1ccc2c(c1)C1(CC2(C)C)CC(c2c1cc(cc2)Oc1ccc2c(c1)C(=O)N(C2=O)*)(C)C,253.0,DSC
"poly({1,1',3,3'-dioxo-2,2'-[3,4-diphenylthiophene-2,5-diylbis(4,1-phenylene)]bis(isoindoline-5-carboxylic acid)}-alt-(4,4'-oxydianiline))",*C(=O)Nc1ccc(cc1)Oc1ccc(cc1)NC(=O)c1ccc2c(c1)C(=O)N(C2=O)c1ccc(cc1)c1sc(c(c1c1ccccc1)c1ccccc1)c1ccc(cc1)N1C(=O)c2c(C1=O)cc(cc2)*,320.0,DSC
"poly({1,1',3,3'-dioxo-2,2'-[3,4-diphenylthiophene-2,5-diylbis(4,1-phenylene)]bis(isoindoline-5-carboxylic acid)}-alt-(3,4'-oxydianiline))",*C(=O)Nc1ccc(cc1)Oc1cccc(c1)NC(=O)c1ccc2c(c1)C(=O)N(C2=O)c1ccc(cc1)c1sc(c(c1c1ccccc1)c1ccccc1)c1ccc(cc1)N1C(=O)c2c(C1=O)cc(cc2)*,315.0,DSC
"poly({1,1',3,3'-dioxo-2,2'-[3,4-diphenylthiophene-2,5-diylbis(4,1-phenylene)]bis(isoindoline-5-carboxylic acid)}-alt-(4,4'-methylenedianiline))",*C(=O)Nc1ccc(cc1)Cc1ccc(cc1)NC(=O)c1ccc2c(c1)C(=O)N(C2=O)c1ccc(cc1)c1sc(c(c1c1ccccc1)c1ccccc1)c1ccc(cc1)N1C(=O)c2c(C1=O)cc(cc2)*,235.0,DSC
"poly({1,1',3,3'-dioxo-2,2'-[3,4-diphenylthiophene-2,5-diylbis(4,1-phenylene)]bis(isoindoline-5-carboxylic acid)}-alt-(3,3'-carbonyldianiline))",*C(=O)Nc1cccc(c1)C(=O)c1cccc(c1)NC(=O)c1ccc2c(c1)C(=O)N(C2=O)c1ccc(cc1)c1sc(c(c1c1ccccc1)c1ccccc1)c1ccc(cc1)N1C(=O)c2c(C1=O)cc(cc2)*,308.0,DSC
"poly({1,1',3,3'-dioxo-2,2'-[3,4-diphenylthiophene-2,5-diylbis(4,1-phenylene)]bis(isoindoline-5-carboxylic acid)}-alt-(4,4'-sulfonyldianiline))",*C(=O)Nc1ccc(cc1)S(=O)(=O)c1ccc(cc1)NC(=O)c1ccc2c(c1)C(=O)N(C2=O)c1ccc(cc1)c1sc(c(c1c1ccccc1)c1ccccc1)c1ccc(cc1)N1C(=O)c2c(C1=O)cc(cc2)*,340.0,DSC
"poly({1,1',3,3'-dioxo-2,2'-[3,4-diphenylthiophene-2,5-diylbis(4,1-phenylene)]bis(isoindoline-5-carboxylic acid)}-alt-(3,3'-sulfonyldianiline))",*C(=O)Nc1cccc(c1)S(=O)(=O)c1cccc(c1)NC(=O)c1ccc2c(c1)C(=O)N(C2=O)c1ccc(cc1)c1sc(c(c1c1ccccc1)c1ccccc1)c1ccc(cc1)N1C(=O)c2c(C1=O)cc(cc2)*,320.0,DSC
"poly({1,1',3,3'-dioxo-2,2'-[3,4-diphenylthiophene-2,5-diylbis(4,1-phenylene)]bis(isoindoline-5-carboxylic acid)}-alt-(1,4-phenylenediamine))",*C(=O)Nc1ccc(cc1)NC(=O)c1ccc2c(c1)C(=O)N(C2=O)c1ccc(cc1)c1sc(c(c1c1ccccc1)c1ccccc1)c1ccc(cc1)N1C(=O)c2c(C1=O)cc(cc2)*,333.0,DSC
"poly({1,1',3,3'-dioxo-2,2'-[3,4-diphenylthiophene-2,5-diylbis(4,1-phenylene)]bis(isoindoline-5-carboxylic acid)}-alt-(1,3-phenylenediamine))",*C(=O)Nc1cccc(c1)NC(=O)c1ccc2c(c1)C(=O)N(C2=O)c1ccc(cc1)c1sc(c(c1c1ccccc1)c1ccccc1)c1ccc(cc1)N1C(=O)c2c(C1=O)cc(cc2)*,334.0,DSC
"poly({1,1',3,3'-dioxo-2,2'-[3,4-diphenylthiophene-2,5-diylbis(4,1-phenylene)]bis(isoindoline-5-carboxylic acid)}-alt-[4,4'-(1,4-phenylenedioxy)dianiline])",*C(=O)Nc1ccc(cc1)Oc1ccc(cc1)Oc1ccc(cc1)NC(=O)c1ccc2c(c1)C(=O)N(C2=O)c1ccc(cc1)c1sc(c(c1c1ccccc1)c1ccccc1)c1ccc(cc1)N1C(=O)c2c(C1=O)cc(cc2)*,303.0,DSC
"poly({1,1',3,3'-dioxo-2,2'-[3,4-diphenylthiophene-2,5-diylbis(4,1-phenylene)]bis(isoindoline-5-carboxylic acid)}-alt-{4,4'-[1-methylethane-1,1-diylbis(4,1-phenyleneoxy)]dianiline})",*C(=O)Nc1ccc(cc1)Oc1ccc(cc1)C(c1ccc(cc1)Oc1ccc(cc1)NC(=O)c1ccc2c(c1)C(=O)N(C2=O)c1ccc(cc1)c1sc(c(c1c1ccccc1)c1ccccc1)c1ccc(cc1)N1C(=O)c2c(C1=O)cc(cc2)*)(C)C,287.0,DSC
"poly({1,1',3,3'-dioxo-2,2'-[3,4-diphenylthiophene-2,5-diylbis(4,1-phenylene)]bis(isoindoline-5-carboxylic acid)}-alt-[4,4'-(3,4-diphenylthiophene-2,5-di)dianiline])",*C(=O)Nc1ccc(cc1)c1sc(c(c1c1ccccc1)c1ccccc1)c1ccc(cc1)NC(=O)c1ccc2c(c1)C(=O)N(C2=O)c1ccc(cc1)c1sc(c(c1c1ccccc1)c1ccccc1)c1ccc(cc1)N1C(=O)c2c(C1=O)cc(cc2)*,338.0,DSC
"poly{[2,2'-bis(trifluoromethyl)biphenyl-4,4'-diamine]-alt-[5,5'-sulfonylbis(isobenzofuran-1,3-dione)]}",*c1ccc(c(c1)C(F)(F)F)c1ccc(cc1C(F)(F)F)N1C(=O)c2c(C1=O)ccc(c2)S(=O)(=O)c1ccc2c(c1)C(=O)N(C2=O)*,320.0,DSC
"poly{(4,4'-sulfonyldiniline)-alt-[4,4'-oxybis(phthalic anhydride)]}",*c1ccc(cc1)S(=O)(=O)c1ccc(cc1)N1C(=O)c2c(C1=O)cc(cc2)Oc1ccc2c(c1)C(=O)N(C2=O)*,262.0,DSC
"poly({4,4'-[(1,3,5,7-tetraoxo-5,7-dihydrobenzo[1,2-c:4,5-c']dipyrrole-2,6(1H,3H)-diyl)bis(4,1-phenyleneoxy)]dianiline}-alt-(isophthaloyl dichloride))",*c1ccc(cc1)Oc1ccc(cc1)NC(=O)c1cccc(c1)C(=O)Nc1ccc(cc1)Oc1ccc(cc1)n1c(=O)c2c(c1=O)cc1c(c2)c(=O)n(c1=O)*,282.0,DSC
"poly({4,4'-[(1,3,5,7-tetraoxo-5,7-dihydrobenzo[1,2-c:4,5-c']dipyrrole-2,6(1H,3H)-diyl)bis(4,1-phenylenesulfonyl)]dianiline}-alt-(isophthaloyl dichloride))",*c1ccc(cc1)S(=O)(=O)c1ccc(cc1)NC(=O)c1cccc(c1)C(=O)Nc1ccc(cc1)S(=O)(=O)c1ccc(cc1)n1c(=O)c2c(c1=O)cc1c(c2)c(=O)n(c1=O)*,286.0,DSC
"poly{(1,3-dioxoisoindoline-2,5-diyl){[(trimethylsilyl)oxy]methylene}(1,3-dioxoisoindoline-5,2-diyl)-1,4-phenyleneoxy-1,4-phenylene}",*c1ccc2c(c1)C(=O)N(C2=O)c1ccc(cc1)Oc1ccc(cc1)N1C(=O)c2c(C1=O)cc(cc2)C(O[Si](C)(C)C)*,210.0,DSC
"poly{(1,3-dioxoisoindoline-2,5-diyl)[([({dimethyl[(trimethylsilyl)oxy]silyl}oxy)(dimethyl)silyl]oxy)methylene](1,3-dioxoisoindoline-5,2-diyl)-1,4-phenyleneoxy-1,4-phenylene}",*c1ccc2c(c1)C(=O)N(C2=O)c1ccc(cc1)Oc1ccc(cc1)N1C(=O)c2c(C1=O)cc(cc2)C(O[Si](O[Si](O[Si](C)(C)C)(C)C)(C)C)*,167.0,DSC
"poly{[bis(3-aminophenyl)methanol]-alt-[5,5'-carbonylbis(isobenzofuran-1,3-dione)]}",*c1ccc2c(c1)C(=O)N(C2=O)c1cccc(c1)C(c1cccc(c1)N1C(=O)c2c(C1=O)cc(cc2)C(=O)*)O[Si](O[Si](O[Si](C)(C)C)(C)C)(C)C,235.0,DSC
"poly{[bis(3-aminophenyl)methanol]-alt-[4,4'-(hexafluoroisopropylidene)bis(phthalic anhydride)]}",*c1ccc2c(c1)C(=O)N(C2=O)c1cccc(c1)C(c1cccc(c1)N1C(=O)c2c(C1=O)cc(cc2)C(C(F)(F)F)(C(F)(F)F)*)O,262.0,DSC
"poly{[bis(3-aminophenyl)methanol]-alt-[4,4'-(hexafluoroisopropylidene)bis(phthalic anhydride)]}",*c1ccc2c(c1)C(=O)N(C2=O)c1cccc(c1)C(c1cccc(c1)N1C(=O)c2c(C1=O)cc(cc2)C(C(F)(F)F)(C(F)(F)F)*)O[Si](O[Si](O[Si](C)(C)C)(C)C)(C)C,211.0,DSC
"poly{[3,3'-(hydroxymethylene)dianiline]-alt-[4,4'-oxybis(phthalic anhydride)]}",*c1cccc(c1)C(c1cccc(c1)N1C(=O)c2c(C1=O)ccc(c2)Oc1ccc2c(c1)C(=O)N(C2=O)*)O,252.0,DSC
"poly{[bis(3-aminophenyl)methanol]-alt-[4,4'-oxybis(phthalic anhydride)]}",*c1cccc(c1)C(c1cccc(c1)N1C(=O)c2c(C1=O)cc(cc2)Oc1ccc2c(c1)C(=O)N(C2=O)*)O[Si](O[Si](O[Si](C)(C)C)(C)C)(C)C,219.0,DSC
"poly{[N,N'-bis(3-hydroxypropyl)pyromellitimide]-alt-[hexamethylene bis(phenyl carbonate)]}",*CCCOC(=O)OCCCCCCOC(=O)OCCCn1c(=O)c2c(c1=O)cc1c(c2)c(=O)n(c1=O)*,36.0,DSC
"poly{[N,N'-bis(4-hydroxybutyl)pyromellitimide]-alt-[hexamethylene bis(phenyl carbonate)]}",*CCCCOC(=O)OCCCCCCOC(=O)OCCCCn1c(=O)c2c(c1=O)cc1c(c2)c(=O)n(c1=O)*,37.0,DSC
"poly{[N,N'-bis(5-hydroxypentyl)pyromellitimide]-alt-[hexamethylene bis(phenyl carbonate)]}",*CCCCCOC(=O)OCCCCCCOC(=O)OCCCCCn1c(=O)c2c(c1=O)cc1c(c2)c(=O)n(c1=O)*,27.0,DSC
"poly({1,1',3,3'-tetraoxo-2,2'-[ethylenebis(oxyethylene)]bis(isoindoline-5-carboxylic acid)}-alt-(p-phenylene diacetate))",*CCOCCOCCN1C(=O)c2c(C1=O)cc(cc2)C(=O)Oc1ccc(cc1)OC(=O)c1ccc2c(c1)C(=O)N(C2=O)*,105.0,DSC
"poly({1,1',3,3'-tetraoxo-2,2'-[ethylenebis(oxyethylene)]bis(isoindoline-5-carboxylic acid)}-alt-[2,6-(diacetyloxy)naphthalene])",*CCOCCOCCN1C(=O)c2c(C1=O)ccc(c2)C(=O)Oc1ccc2c(c1)ccc(c2)OC(=O)c1ccc2c(c1)C(=O)N(C2=O)*,105.0,DSC
"poly({1,1',3,3'-tetraoxo-2,2'-[ethylenebis(oxyethylene)]bis(isoindoline-5-carboxylic acid)}-alt-[4,4'-bis(acetyloxy)biphenyl])",*CCOCCOCCN1C(=O)c2c(C1=O)cc(cc2)C(=O)Oc1ccc(cc1)c1ccc(cc1)OC(=O)c1ccc2c(c1)C(=O)N(C2=O)*,109.0,DSC
"poly({1,1',3,3'-tetraoxo-2,2'-[ethylenebis(oxyethylene)]bis(isoindoline-5-carboxylic acid)}-alt-{4,4'-isopropylidenebis[(acetyloxy)benzene)]})",*CCOCCOCCN1C(=O)c2c(C1=O)cc(cc2)C(=O)Oc1ccc(cc1)C(c1ccc(cc1)OC(=O)c1ccc2c(c1)C(=O)N(C2=O)*)(C)C,118.0,DSC
"poly({1,1',3,3'-tetraoxo-2,2'-[ethylenebis(oxyethylene)]bis(isoindoline-5-carboxylic acid)}-alt-(biphenyl-2,5-diyl diacetate))",*CCOCCOCCN1C(=O)c2c(C1=O)cc(cc2)C(=O)Oc1ccc(c(c1)c1ccccc1)OC(=O)c1ccc2c(c1)C(=O)N(C2=O)*,105.0,DSC
"poly({1,1',3,3'-tetraoxo-2,2'-[butane-1,4-diylbis(oxypropane-1,3-diyl)]bis(isoindoline-5-carboxylic acid)}-alt-(p-phenylene diacetate))",*CCCOCCCCOCCCN1C(=O)c2c(C1=O)cc(cc2)C(=O)Oc1ccc(cc1)OC(=O)c1ccc2c(c1)C(=O)N(C2=O)*,56.0,DSC
"poly({1,1',3,3'-tetraoxo-2,2'-[butane-1,4-diylbis(oxypropane-1,3-diyl)]bis(isoindoline-5-carboxylic acid)}-alt-[2,6-(diacetyloxy)naphthalene])",*CCCOCCCCOCCCN1C(=O)c2c(C1=O)cc(cc2)C(=O)Oc1ccc2c(c1)ccc(c2)OC(=O)c1ccc2c(c1)C(=O)N(C2=O)*,68.0,DSC
"poly({1,1',3,3'-tetraoxo-2,2'-[butane-1,4-diylbis(oxypropane-1,3-diyl)]bis(isoindoline-5-carboxylic acid)}-alt-[4,4'-bis(acetyloxy)biphenyl])",*CCCOCCCCOCCCN1C(=O)c2c(C1=O)cc(cc2)C(=O)Oc1ccc(cc1)c1ccc(cc1)OC(=O)c1ccc2c(c1)C(=O)N(C2=O)*,70.0,DSC
"poly({1,1',3,3'-tetraoxo-2,2'-[butane-1,4-diylbis(oxypropane-1,3-diyl)]bis(isoindoline-5-carboxylic acid)}-alt-{4,4'-isopropylidenebis[(acetyloxy)benzene)]})",*CCCOCCCCOCCCN1C(=O)c2c(C1=O)cc(cc2)C(=O)Oc1ccc(cc1)C(c1ccc(cc1)OC(=O)c1ccc2c(c1)C(=O)N(C2=O)*)(C)C,60.0,DSC
"poly({1,1',3,3'-tetraoxo-2,2'-[butane-1,4-diylbis(oxypropane-1,3-diyl)]bis(isoindoline-5-carboxylic acid)}-alt-(biphenyl-2,5-diyl diacetate))",*CCCOCCCCOCCCN1C(=O)c2c(C1=O)cc(cc2)C(=O)Oc1ccc(c(c1)c1ccccc1)OC(=O)c1ccc2c(c1)C(=O)N(C2=O)*,71.0,DSC
"polyimide:({4,4'-[methylenebis(p-phenylenemethylene)]dianiline}-alt-[6,6'-bis(methoxycarbonyl)-3,3'-carbonyldibenzoic acid])",*c1ccc2c(c1)C(=O)N(C2=O)c1ccc(cc1)Cc1ccc(cc1)Cc1ccc(cc1)Cc1ccc(cc1)N1C(=O)c2c(C1=O)cc(cc2)C(=O)*,302.0,DSC
"poly({3,3',4,4'-tetrachloro-N,N'-[methylenebis(4,1-phenylene)]dimaleimide}-alt-{4,4'-[2,2,2-trifluoro-1-(trifluoromethyl)ethane-1,1-diyl]diphenol})",*c1ccc(cc1)Cc1ccc(cc1)N1C(=O)C(=C(C1=O)Cl)Oc1ccc(cc1)C(C(F)(F)F)(C(F)(F)F)c1ccc(cc1)OC1=C(Cl)C(=O)N(C1=O)*,189.0,DSC
"poly({3,3',4,4'-tetrachloro-N,N'-[oxybis(4,1-phenylene)]dimaleimide}-alt-{4,4'-[2,2,2-trifluoro-1-(trifluoromethyl)ethane-1,1-diyl]diphenol})",*c1ccc(cc1)Oc1ccc(cc1)N1C(=O)C(=C(C1=O)Cl)Oc1ccc(cc1)C(C(F)(F)F)(C(F)(F)F)c1ccc(cc1)OC1=C(Cl)C(=O)N(C1=O)*,193.0,DSC
"poly({3,3',4,4'-tetrachloro-N,N'-[methylenebis(4,1-phenylene)]dimaleimide}-alt-[4,4'-(1-methylethane-1,1-diyl)diphenol])",*c1ccc(cc1)Cc1ccc(cc1)N1C(=O)C(=C(C1=O)Cl)Oc1ccc(cc1)C(c1ccc(cc1)OC1=C(Cl)C(=O)N(C1=O)*)(C)C,172.0,DSC
"poly({3,3',4,4'-tetrachloro-N,N'-[oxybis(4,1-phenylene)]dimaleimide}-alt-[4,4'-(1-methylethane-1,1-diyl)diphenol])",*c1ccc(cc1)Oc1ccc(cc1)N1C(=O)C(=C(C1=O)Cl)Oc1ccc(cc1)C(c1ccc(cc1)OC1=C(Cl)C(=O)N(C1=O)*)(C)C,175.0,DSC
"poly({diethyl 5-[(6-{4-[(4-cyanophenyl)diazenyl]phenoxy}hexyl)oxy]isophthate}-alt-[N,N'-bis(2-hydroxyethyl)pyromellitimide])",*CCCCCCOC(=O)c1cc(OCCCCCCOc2ccc(cc2)N=Nc2ccc(cc2)C#N)cc(c1)C(=O)OCCCCCCn1c(=O)c2c(c1=O)cc1c(c2)c(=O)n(c1=O)*,46.0,DSC
"poly({diethyl 5-[(6-{4-[(4-cyanophenyl)diazenyl]phenoxy}hexyl)oxy]isophthate}-alt-[2,2'-bis(2-hydroxyethyl)-1,1',3,3'-tetraoxo[5,5'-biisoindoline]])",*CCCCCCOC(=O)c1cc(OCCCCCCOc2ccc(cc2)N=Nc2ccc(cc2)C#N)cc(c1)C(=O)OCCCCCCN1C(=O)c2c(C1=O)ccc(c2)c1ccc2c(c1)C(=O)N(C2=O)*,93.0,DSC
"poly({diethyl 5-[(6-{4-[(4-cyanophenyl)diazenyl]phenoxy}hexyl)oxy]isophthate}-alt-{6,6'-[1,4-phenylenebis(1,3-dioxoisoindoline-5,2-diyl)]dihexanol})",*CCCCCCOC(=O)c1cc(OCCCCCCOc2ccc(cc2)N=Nc2ccc(cc2)C#N)cc(c1)C(=O)OCCCCCCN1C(=O)c2c(C1=O)cc(cc2)c1ccc(cc1)c1ccc2c(c1)C(=O)N(C2=O)*,67.0,DSC
"poly({diethyl 5-[(6-{4-[(4-cyanophenyl)diazenyl]phenoxy}hexyl)oxy]isophthate}-alt-{6,6'-[sulfonylbis(1,3-dioxoisoindoline-5,2-diyl)]dihexanol})",*CCCCCCOC(=O)c1cc(OCCCCCCOc2ccc(cc2)N=Nc2ccc(cc2)C#N)cc(c1)C(=O)OCCCCCCN1C(=O)c2c(C1=O)ccc(c2)S(=O)(=O)c1ccc2c(c1)C(=O)N(C2=O)*,83.0,DSC
"poly({diethyl 5-[(6-{4-[(4-cyanophenyl)diazenyl]phenoxy}hexyl)oxy]isophthate}-alt-{6,6'-[oxybis(1,3-dioxoisoindoline-5,2-diyl)]dihexanol})",*CCCCCCOC(=O)c1cc(OCCCCCCOc2ccc(cc2)N=Nc2ccc(cc2)C#N)cc(c1)C(=O)OCCCCCCN1C(=O)c2c(C1=O)ccc(c2)Oc1ccc2c(c1)C(=O)N(C2=O)*,61.0,DSC
"poly({1,1',3,3'-tetraoxo-2,2'-[oxybis(4,1-phenylene)]bisisoindolin-5-carboxylic acid}-alt-{4-[N,N'-bis(2-aminoethyl)amino]-4'-nitrostilbene})",*C(=O)NCCN(c1ccc(cc1)C=Cc1ccc(cc1)[N+](=O)[O-])CCNC(=O)c1ccc2c(c1)C(=O)N(C2=O)c1ccc(cc1)Oc1ccc(cc1)N1C(=O)c2c(C1=O)cc(cc2)*,224.0,DSC
"poly({bis[4-(4-hydroxyphenoxy)phenyl]phenylphosphine oxide}-alt-[1,4-bis(4-fluorophthalimido)benzene])",*c1ccc(cc1)N1C(=O)c2c(C1=O)cc(cc2)Oc1ccc(cc1)Oc1ccc(cc1)P(=O)(c1ccc(cc1)Oc1ccc(cc1)Oc1ccc2c(c1)C(=O)N(C2=O)*)c1ccccc1,220.0,DSC
"poly{[2,2'-(2-methylpentane-1,5-diyl)bis(1,3-dioxoisoindoline-5-caboxylic acid)]-alt-(naphthalene-2,6-diyl diacetate)}",*CCCC(CN1C(=O)c2c(C1=O)cc(cc2)C(=O)Oc1ccc2c(c1)ccc(c2)OC(=O)c1ccc2c(c1)C(=O)N(C2=O)*)C,130.0,DSC
"poly{[2,2'-(2-methylpentane-1,5-diyl)bis(1,3-dioxoisoindoline-5-caboxylic acid)]-alt-[4,4'-bis(acetyloxy)biphenyl]}",*CCCC(CN1C(=O)c2c(C1=O)cc(cc2)C(=O)Oc1ccc(cc1)c1ccc(cc1)OC(=O)c1ccc2c(c1)C(=O)N(C2=O)*)C,155.0,DSC
"poly{[5-amino-2-(4-aminophenoxy)phenol]-alt-[4,4'-(hexafluoroisopropylidene)bis(phthalic anhydride)]}",*c1ccc2c(c1)C(=O)N(C2=O)c1ccc(c(c1)O)Oc1ccc(cc1)N1C(=O)c2c(C1=O)cc(cc2)C(C(F)(F)F)(C(F)(F)F)*,292.0,DSC
"poly{(4,4'-methylenedianiline)-alt-[5,5'-(2,7-dimethyloctane-2,7-diyl)bis(isobenzofuran-1,3-dione)]}",*c1ccc2c(c1)C(=O)N(C2=O)c1ccc(cc1)Cc1ccc(cc1)N1C(=O)c2c(C1=O)cc(cc2)C(CCCCC(C)(C)*)(C)C,170.8,DSC
"poly{(4,4'-oxydianiline)-alt-[5,5'-(2,11-dimethyldodecane-2,11-diyl)bis(isobenzofuran-1,3-dione)]}",*c1ccc2c(c1)C(=O)N(C2=O)c1ccc(cc1)Oc1ccc(cc1)N1C(=O)c2c(C1=O)cc(cc2)C(CCCCCCCCC(C)(C)*)(C)C,125.0,DSC
"poly{(isophoronediamine)-alt-[5,5'-carbonylbis(isobenzofuran-1,3-dione)]}",*c1ccc2c(c1)C(=O)N(C2=O)C1CC(C)(CN2C(=O)c3c(C2=O)cc(cc3)C(=O)*)CC(C1)(C)C,275.0,DSC
"poly{[cyclohexane-1,3-bis(methylamine)]-alt-[5,5'-carbonylbis(isobenzofuran-1,3-dione)]}",*CC1CCCC(C1)CN1C(=O)c2c(C1=O)cc(cc2)C(=O)c1ccc2c(c1)C(=O)N(C2=O)*,213.0,DSC
"poly{(4,4'-diaminodiphenyl ether)-alt-[3,6-bis(4-methoxyphenoxy)pyromellitic dianhydride]}",COc1ccc(cc1)Oc1c2c(=O)n(c(=O)c2c(c2c1c(=O)n(c2=O)*)Oc1ccc(cc1)OC)c1ccc(cc1)Oc1ccc(cc1)*,305.0,DSC
"poly{(4,4'-diaminodiphenyl ether)-alt-[3,6-bis(4-butoxyphenoxy)pyromellitic dianhydride]}",CCCCOc1ccc(cc1)Oc1c2c(=O)n(c(=O)c2c(c2c1c(=O)n(c2=O)*)Oc1ccc(cc1)OCCCC)c1ccc(cc1)Oc1ccc(cc1)*,260.0,DSC
"poly((4,4'-diaminodiphenyl ether)-alt-{3,6-bis[4-(octyloxy)phenoxy]pyromellitic dianhydride})",CCCCCCCCOc1ccc(cc1)Oc1c2c(=O)n(c(=O)c2c(c2c1c(=O)n(c2=O)c1ccc(cc1)Oc1ccc(cc1)*)Oc1ccc(cc1)OCCCCCCCC)*,231.0,DSC
"poly((4,4'-diaminodiphenyl ether)-alt-{3,6-bis[4-(dodecyloxy)phenoxy]pyromellitic dianhydride})",CCCCCCCCCCCCOc1ccc(cc1)Oc1c2c(=O)n(c(=O)c2c(c2c1c(=O)n(c2=O)c1ccc(cc1)Oc1ccc(cc1)*)Oc1ccc(cc1)OCCCCCCCCCCCC)*,219.0,DSC
"poly[(2,7-bis{4-[7-(4-aminophenoxy)-3-phenylquinoxaline-2-yl]phenyl}benzo[lmn][3,8]phenanthroline-1,3,6,8(2H,7H)-tetraone)-alt-(5-phthalimidoisophthaloyl dichloride)]",*c1ccc(cc1)c1nc2cc(ccc2nc1c1ccccc1)Oc1ccc(cc1)NC(=O)c1cc(cc(c1)N1C(=O)c2c(C1=O)cccc2)C(=O)Nc1ccc(cc1)Oc1ccc2c(c1)nc(c(n2)c1ccccc1)c1ccc(cc1)N1C(=O)c2ccc3c4c2c(C1=O)ccc4C(=O)N(C3=O)*,345.0,DSC
"poly[(2,7-bis{4-[3-phenyl-7-(4-aminophenoxy)quinoxaline-2-yl]phenyl}benzo[lmn][3,8]phenanthroline-1,3,6,8(2H,7H)-tetraone)-alt-[5-(3,4,5,6-tetrachlorophthalimido)isophthaloyl dichloride]]",*c1ccc(cc1)c1nc2cc(ccc2nc1c1ccccc1)Oc1ccc(cc1)NC(=O)c1cc(cc(c1)N1C(=O)c2c(C1=O)c(Cl)c(c(c2Cl)Cl)Cl)C(=O)Nc1ccc(cc1)Oc1ccc2c(c1)nc(c(n2)c1ccccc1)c1ccc(cc1)N1C(=O)c2ccc3c4c2c(C1=O)ccc4C(=O)N(C3=O)*,345.0,DSC
"poly[(1,3-dioxoisoindoline-2,5-diyl)-1,4-phenylene(1,3-dioxoisoindoline-5,2-diyl)hexane-1,6-diyloxycarbonyloxyhexane-1,6-diyloxycarbonyloxyhexane-1,6-diyl]",*CCCCCCOC(=O)OCCCCCCOC(=O)OCCCCCCN1C(=O)c2c(C1=O)cc(cc2)c1ccc(cc1)c1ccc2c(c1)C(=O)N(C2=O)*,61.0,DSC
"poly{[4,4'-(hexafluoroisopropylidene)bisaniline]-alt-(pyromellitic anhydride)}",*c1ccc(cc1)C(C(F)(F)F)(C(F)(F)F)c1ccc(cc1)n1c(=O)c2c(c1=O)cc1c(c2)c(=O)n(c1=O)*,345.0,DSC
"poly{(1,3-dioxoisoindoline-2,5-diyl)[bis(trifluoromethyl)methylene](1,3-dioxoisoindoline-5,2-diyl)-1,4-phenyleneoxy(1-hexylethylene)oxy-1,4-phenylene}",CCCCCCC(Oc1ccc(cc1)N1C(=O)c2c(C1=O)cc(cc2)*)COc1ccc(cc1)N1C(=O)c2c(C1=O)cc(cc2)C(C(F)(F)F)(C(F)(F)F)*,182.0,DSC
"poly{(1,3-dioxoisoindoline-2,5-diyl)[bis(trifluoromethyl)methylene](1,3-dioxoisoindoline-5,2-diyl)-1,4-phenyleneoxy(1-propylethylene)oxy-1,4-phenylene}",CCCC(Oc1ccc(cc1)N1C(=O)c2c(C1=O)cc(cc2)*)COc1ccc(cc1)N1C(=O)c2c(C1=O)cc(cc2)C(C(F)(F)F)(C(F)(F)F)*,204.0,DSC
"poly{(1,3-dioxoisoindoline-2,5-diyl)[bis(trifluoromethyl)methylene](1,3-dioxoisoindoline-5,2-diyl)-1,4-phenyleneoxy(1-methylethylene)oxy-1,4-phenylene}",CC(Oc1ccc(cc1)N1C(=O)c2c(C1=O)cc(cc2)*)COc1ccc(cc1)N1C(=O)c2c(C1=O)cc(cc2)C(C(F)(F)F)(C(F)(F)F)*,234.0,DSC
"poly{(1,3-dioxoisoindoline-2,5-diyl)[bis(trifluoromethyl)methylene](1,3-dioxoisoindoline-5,2-diyl)-1,4-phenylene(methylimino)ethylene(methylimino)-1,4-phenylene}",*c1ccc2c(c1)C(=O)N(C2=O)c1ccc(cc1)N(CCN(c1ccc(cc1)N1C(=O)c2c(C1=O)cc(cc2)C(C(F)(F)F)(C(F)(F)F)*)C)C,227.0,DSC
"poly[(2,4,6-trimethylbenzene-1,3-diamine)-alt-(pyromellitic anhydride)]",*c1c(C)cc(c(c1C)n1c(=O)c2c(c1=O)cc1c(c2)c(=O)n(c1=O)*)C,399.5,DSC
"poly({2',2'''',6',6''''-tetra(biphenyl-4-yl)-4'',4'''''-[(hexane-1,6-diyl)dioxy]bis(1,1':4',1''-terphenyl-4-amine)}-alt-(pyromellitic anhydride))",*c1ccc(cc1)c1c(cc(cc1c1ccc(cc1)c1ccccc1)c1ccc(cc1)OCCCCCCOc1ccc(cc1)c1cc(c2ccc(cc2)c2ccccc2)c(c(c1)c1ccc(cc1)c1ccccc1)c1ccc(cc1)n1c(=O)c2c(c1=O)cc1c(c2)c(=O)n(c1=O)*)c1ccc(cc1)c1ccccc1,130.0,DSC
"poly({2',2'''',6',6''''-tetra(biphenyl-4-yl)-4'',4'''''-[(decane-1,10-diyl)dioxy]bis(1,1':4',1''-terphenyl-4-amine)}-alt-(pyromellitic anhydride))",*c1ccc(cc1)c1c(cc(cc1c1ccc(cc1)c1ccccc1)c1ccc(cc1)OCCCCCCCCCCOc1ccc(cc1)c1cc(c2ccc(cc2)c2ccccc2)c(c(c1)c1ccc(cc1)c1ccccc1)c1ccc(cc1)n1c(=O)c2c(c1=O)cc1c(c2)c(=O)n(c1=O)*)c1ccc(cc1)c1ccccc1,123.0,DSC
"poly({2',2'''',6',6''''-tetra(biphenyl-4-yl)-4'',4'''''-[(hexane-1,6-diyl)dioxy]bis(1,1':4',1''-terphenyl-4-amine)}-alt-(3,3',4,4'-benzophenone tetracarboxylic dianhydride))",*c1ccc2c(c1)C(=O)N(C2=O)c1ccc(cc1)c1c(cc(cc1c1ccc(cc1)c1ccccc1)c1ccc(cc1)OCCCCCCOc1ccc(cc1)c1cc(c2ccc(cc2)c2ccccc2)c(c(c1)c1ccc(cc1)c1ccccc1)c1ccc(cc1)N1C(=O)c2c(C1=O)cc(cc2)C(=O)*)c1ccc(cc1)c1ccccc1,116.0,DSC
"poly({2',2'''',6',6''''-tetra(biphenyl-4-yl)-4'',4'''''-[(decane-1,10-diyl)dioxy]bis(1,1':4',1''-terphenyl-4-amine)}-alt-(3,3',4,4'-benzophenone tetracarboxylic dianhydride))",*c1ccc2c(c1)C(=O)N(C2=O)c1ccc(cc1)c1c(cc(cc1c1ccc(cc1)c1ccccc1)c1ccc(cc1)OCCCCCCCCCCOc1ccc(cc1)c1cc(c2ccc(cc2)c2ccccc2)c(c(c1)c1ccc(cc1)c1ccccc1)c1ccc(cc1)N1C(=O)c2c(C1=O)cc(cc2)C(=O)*)c1ccc(cc1)c1ccccc1,109.0,DSC
"poly[(dioctadecyl 4,4'-diamino-6,6'-dibromobiphenyl-2,2'-dicarboxylate)-alt-(biphenyl-3,3',4,4'-tetracarboxylic anhydride)]",CCCCCCCCCCCCCCCCCCOC(=O)c1cc(*)cc(c1c1c(Br)cc(cc1C(=O)OCCCCCCCCCCCCCCCCCC)N1C(=O)c2c(C1=O)ccc(c2)c1ccc2c(c1)C(=O)N(C2=O)*)Br,86.0,DSC
"poly[(dihexadecyl 4,4'-diamino-6,6'-dibromobiphenyl-2,2'-dicarboxylate)-alt-(biphenyl-3,3',4,4'-tetracarboxylic anhydride)]",CCCCCCCCCCCCCCCCOC(=O)c1cc(*)cc(c1c1c(Br)cc(cc1C(=O)OCCCCCCCCCCCCCCCC)N1C(=O)c2c(C1=O)ccc(c2)c1ccc2c(c1)C(=O)N(C2=O)*)Br,98.0,DSC
"poly[(ditetradecyl 4,4'-diamino-6,6'-dibromobiphenyl-2,2'-dicarboxylate)-alt-(biphenyl-3,3',4,4'-tetracarboxylic anhydride)]",CCCCCCCCCCCCCCOC(=O)c1cc(*)cc(c1c1c(Br)cc(cc1C(=O)OCCCCCCCCCCCCCC)N1C(=O)c2c(C1=O)ccc(c2)c1ccc2c(c1)C(=O)N(C2=O)*)Br,100.0,DSC
"poly[(didodecyl 4,4'-diamino-6,6'-dibromobiphenyl-2,2'-dicarboxylate)-alt-(biphenyl-3,3',4,4'-tetracarboxylic anhydride)]",CCCCCCCCCCCCOC(=O)c1cc(*)cc(c1c1c(Br)cc(cc1C(=O)OCCCCCCCCCCCC)N1C(=O)c2c(C1=O)ccc(c2)c1ccc2c(c1)C(=O)N(C2=O)*)Br,111.0,DSC
"poly[(didecyl 4,4'-diamino-6,6'-dibromobiphenyl-2,2'-dicarboxylate)-alt-(biphenyl-3,3',4,4'-tetracarboxylic anhydride)]",CCCCCCCCCCOC(=O)c1cc(cc(c1c1c(Br)cc(cc1C(=O)OCCCCCCCCCC)*)Br)N1C(=O)c2c(C1=O)cc(cc2)c1ccc2c(c1)C(=O)N(C2=O)*,116.0,DSC
"poly[(dioctyl 4,4'-diamino-6,6'-dibromobiphenyl-2,2'-dicarboxylate)-alt-(biphenyl-3,3',4,4'-tetracarboxylic anhydride)]",CCCCCCCCOC(=O)c1cc(cc(c1c1c(Br)cc(cc1C(=O)OCCCCCCCC)*)Br)N1C(=O)c2c(C1=O)cc(cc2)c1ccc2c(c1)C(=O)N(C2=O)*,135.0,DSC
"poly[(dihexyl 4,4'-diamino-6,6'-dibromobiphenyl-2,2'-dicarboxylate)-alt-(biphenyl-3,3',4,4'-tetracarboxylic anhydride)]",CCCCCCOC(=O)c1cc(cc(c1c1c(Br)cc(cc1C(=O)OCCCCCC)*)Br)N1C(=O)c2c(C1=O)cc(cc2)c1ccc2c(c1)C(=O)N(C2=O)*,151.0,DSC
"poly[(dibutyl 4,4'-diamino-6,6'-dibromobiphenyl-2,2'-dicarboxylate)-alt-(biphenyl-3,3',4,4'-tetracarboxylic anhydride)]",CCCCOC(=O)c1cc(cc(c1c1c(Br)cc(cc1C(=O)OCCCC)*)Br)N1C(=O)c2c(C1=O)cc(cc2)c1ccc2c(c1)C(=O)N(C2=O)*,194.0,DSC
"poly[(m-phenylenediamine)-alt-(5,5'-isophthaloyldiphthalic anhydride)]",*c1ccc2c(c1)C(=O)N(C2=O)c1cccc(c1)N1C(=O)c2c(C1=O)cc(cc2)C(=O)c1cccc(c1)C(=O)*,264.0,DSC
"poly{[4,4'-(hexafluoroisopropylidene)bisaniline]-alt-(5,5'-isophthaloyldiphthalic anhydride)}",FC(C(C(F)(F)F)(c1ccc(cc1)N1C(=O)c2c(C1=O)cc(cc2)*)c1ccc(cc1)N1C(=O)c2c(C1=O)cc(cc2)C(=O)c1cccc(c1)C(=O)*)(F)F,266.0,DSC
"poly[(4,4'-oxydianiline)-alt-(5,5'-isophthaloyldiphthalic anhydride)]",*c1ccc2c(c1)C(=O)N(C2=O)c1ccc(cc1)Oc1ccc(cc1)N1C(=O)c2c(C1=O)cc(cc2)C(=O)c1cccc(c1)C(=O)*,249.0,DSC
"poly({4,4'-[sulfonylbis(4,1-phenyleneoxy)]dianiline}-alt-(5,5'-isophthaloyldiphthalic anhydride))",*c1ccc2c(c1)C(=O)N(C2=O)c1ccc(cc1)Oc1ccc(cc1)S(=O)(=O)c1ccc(cc1)Oc1ccc(cc1)N1C(=O)c2c(C1=O)cc(cc2)C(=O)c1cccc(c1)C(=O)*,251.0,DSC
"poly{(m-phenylenediamine)-alt-[4,4'-(5-tert-butylisophthaloyl)diphthalic anhydride]}",*c1ccc2c(c1)C(=O)N(C2=O)c1cccc(c1)N1C(=O)c2c(C1=O)cc(cc2)C(=O)c1cc(cc(c1)C(C)(C)C)C(=O)*,269.0,DSC
"poly{[4,4'-(hexafluoroisopropylidene)bisaniline]-alt-[4,4'-(5-tert-butylisophthaloyl)diphthalic anhydride]}",FC(C(C(F)(F)F)(c1ccc(cc1)N1C(=O)c2c(C1=O)cc(cc2)*)c1ccc(cc1)N1C(=O)c2c(C1=O)cc(cc2)C(=O)c1cc(cc(c1)C(C)(C)C)C(=O)*)(F)F,270.0,DSC
"poly{(4,4'-oxydianiline)-alt-[4,4'-(5-tert-butylisophthaloyl)diphthalic anhydride]}",*c1ccc2c(c1)C(=O)N(C2=O)c1ccc(cc1)Oc1ccc(cc1)N1C(=O)c2c(C1=O)cc(cc2)C(=O)c1cc(cc(c1)C(C)(C)C)C(=O)*,254.0,DSC
"poly({4,4'-[sulfonylbis(4,1-phenyleneoxy)]dianiline}-alt-[4,4'-(5-tert-butylisophthaloyl)diphthalic anhydride])",*c1ccc2c(c1)C(=O)N(C2=O)c1ccc(cc1)Oc1ccc(cc1)S(=O)(=O)c1ccc(cc1)Oc1ccc(cc1)N1C(=O)c2c(C1=O)cc(cc2)C(=O)c1cc(cc(c1)C(C)(C)C)C(=O)*,256.0,DSC
"poly{(m-phenylenediamine)-alt-[4,4'-(5-phenylisophthaloyl)diphthalic anhydride]}",*c1ccc2c(c1)C(=O)N(C2=O)c1cccc(c1)N1C(=O)c2c(C1=O)cc(cc2)C(=O)c1cc(cc(c1)c1ccccc1)C(=O)*,272.0,DSC
"poly{[4,4'-(hexafluoroisopropylidene)bisaniline]-alt-[4,4'-(5-phenylisophthaloyl)diphthalic anhydride]}",*c1ccc2c(c1)C(=O)N(C2=O)c1ccc(cc1)C(C(F)(F)F)(C(F)(F)F)c1ccc(cc1)N1C(=O)c2c(C1=O)cc(cc2)C(=O)c1cc(cc(c1)c1ccccc1)C(=O)*,261.0,DSC
"poly{(4,4'-oxydianiline)-alt-[4,4'-(5-phenylisophthaloyl)diphthalic anhydride]}",*c1ccc2c(c1)C(=O)N(C2=O)c1ccc(cc1)Oc1ccc(cc1)N1C(=O)c2c(C1=O)cc(cc2)C(=O)c1cc(cc(c1)c1ccccc1)C(=O)*,262.0,DSC
"poly({4,4'-[sulfonylbis(4,1-phenyleneoxy)]dianiline}-alt-[4,4'-(5-phenylisophthaloyl)diphthalic anhydride])",*c1ccc2c(c1)C(=O)N(C2=O)c1ccc(cc1)Oc1ccc(cc1)S(=O)(=O)c1ccc(cc1)Oc1ccc(cc1)N1C(=O)c2c(C1=O)cc(cc2)C(=O)c1cc(cc(c1)c1ccccc1)C(=O)*,257.0,DSC
"poly({2-[6-(4-{2-[4-(dimethylamino)phenyl]vinyl}phenylsulfonyl)hexyloxy]-1,4-phenylenediamine}-alt-{1,1',3,3'-tetraoxo-2,2'-[oxybis(4,1-phenylene)]diisoindoline-5-carboxylic acid})",*C(=O)Nc1ccc(c(c1)OCCCCCCS(=O)(=O)c1ccc(cc1)C=Cc1ccc(cc1)N(C)C)NC(=O)c1ccc2c(c1)C(=O)N(C2=O)c1ccc(cc1)Oc1ccc(cc1)N1C(=O)c2c(C1=O)cc(cc2)*,192.0,DSC
"poly({4,4'-[(phenylimino)bis(ethyleneoxy)]dianiline}-alt-[4,4'-(hexafluoroisopropylidene)bis(phthalic anhydride)])",*c1ccc2c(c1)C(=O)N(C2=O)c1ccc(cc1)OCCN(c1ccccc1)CCOc1ccc(cc1)N1C(=O)c2c(C1=O)cc(cc2)C(C(F)(F)F)(C(F)(F)F)*,170.0,DSC
"poly([4,4'-(hexafluoroisopropylidene)bis(phthalic anhydride)]-alt-{4,4'-[(phenylimino)bis(ethyleneoxy)]dianiline})",N#CC(=C(c1ccc(cc1)N(CCOc1ccc(cc1)N1C(=O)c2c(C1=O)cc(cc2)*)CCOc1ccc(cc1)N1C(=O)c2c(C1=O)cc(cc2)C(C(F)(F)F)(C(F)(F)F)*)C#N)C#N,218.0,DSC
"poly((4,4'-methylenebisaniline)-alt-{4,4'-[({4-[2-(4-nitrophenyl)vinyl]phenyl}imino)bis(ethyleneoxy)]diphthalic anhydride})",*c1ccc(cc1)Cc1ccc(cc1)N1C(=O)c2c(C1=O)cc(cc2)OCCN(c1ccc(cc1)C=Cc1ccc(cc1)[N+](=O)[O-])CCOc1ccc2c(c1)C(=O)N(C2=O)*,160.7,DSC
"poly([4,4'-(hexafluoroisopropylidene)bisaniline]-alt-{4,4'-[({4-[2-(4-nitrophenyl)vinyl]phenyl}imino)bis(ethyleneoxy)]diphthalic anhydride})",*c1ccc(cc1)C(C(F)(F)F)(C(F)(F)F)c1ccc(cc1)N1C(=O)c2c(C1=O)cc(cc2)OCCN(c1ccc(cc1)C=Cc1ccc(cc1)[N+](=O)[O-])CCOc1ccc2c(c1)C(=O)N(C2=O)*,180.7,DSC
"poly{[cyclohexane-1,3-bis(methylamine)]-alt-(pyromellitic anhydride)}",*CC1CCCC(C1)Cn1c(=O)c2c(c1=O)cc1c(c2)c(=O)n(c1=O)*,263.0,DSC
"poly{[cyclohexane-1,3-bis(methylamine)]-alt-(biphenyl-3,3',4,4'-tetracarboxylic anhydride)}",*CC1CCCC(C1)CN1C(=O)c2c(C1=O)cc(cc2)c1ccc2c(c1)C(=O)N(C2=O)*,234.0,DSC
"poly{[cyclohexane-1,3-bis(methylamine)]-alt-[4,4'-(hexafluoroisopropylidene)bis(phthalic anhydride)]}",*CC1CCCC(C1)CN1C(=O)c2c(C1=O)cc(cc2)C(C(F)(F)F)(C(F)(F)F)c1ccc2c(c1)C(=O)N(C2=O)*,222.0,DSC
"poly{[cyclohexane-1,3-bis(methylamine)]-alt-(4,4'-oxydiphthalic anhydride)}",*CC1CCCC(C1)CN1C(=O)c2c(C1=O)cc(cc2)Oc1ccc2c(c1)C(=O)N(C2=O)*,199.0,DSC
"poly{[bis(4-aminocyclohexyl)methane]-alt-(biphenyl-3,3',4,4'-tetracarboxylic anhydride)}",*C1CCC(CC1)CC1CCC(CC1)N1C(=O)c2c(C1=O)cc(cc2)c1ccc2c(c1)C(=O)N(C2=O)*,242.0,DSC
"poly{[bis(4-aminocyclohexyl)methane]-alt-(3,3',4,4'-benzophenone tetracarboxylic dianhydride)}",*c1ccc2c(c1)C(=O)N(C2=O)C1CCC(CC1)CC1CCC(CC1)N1C(=O)c2c(C1=O)cc(cc2)C(=O)*,254.0,DSC
"poly{[bis(4-aminocyclohexyl)methane]-alt-[4,4'-(hexafluoroisopropylidene)bis(phthalic anhydride)]}",*c1ccc2c(c1)C(=O)N(C2=O)C1CCC(CC1)CC1CCC(CC1)N1C(=O)c2c(C1=O)cc(cc2)C(C(F)(F)F)(C(F)(F)F)*,265.0,DSC
"poly{[bis(4-aminocyclohexyl)methane]-alt-(4,4'-oxydiphthalic anhydride)}",*C1CCC(CC1)CC1CCC(CC1)N1C(=O)c2c(C1=O)cc(cc2)Oc1ccc2c(c1)C(=O)N(C2=O)*,240.0,DSC
"poly[(2,2'-dimethyl-4,4'-methylenedicyclohexanamine)-alt-(biphenyl-3,3',4,4'-tetracarboxylic anhydride)]",CC1CC(CCC1*)CC1CCC(C(C1)C)N1C(=O)c2c(C1=O)cc(cc2)c1ccc2c(c1)C(=O)N(C2=O)*,260.0,DSC
"poly[(2,2'-dimethyl-4,4'-methylenedicyclohexanamine)-alt-(3,3',4,4'-benzophenone tetracarboxylic dianhydride)]",*c1ccc2c(c1)C(=O)N(C2=O)C1CCC(CC1C)CC1CCC(C(C1)C)N1C(=O)c2c(C1=O)cc(cc2)C(=O)*,240.0,DSC
"poly{(2,2'-dimethyl-4,4'-methylenedicyclohexanamine)-alt-[4,4'-(hexafluoroisopropylidene)bis(phthalic anhydride)]}",*c1ccc2c(c1)C(=O)N(C2=O)C1CCC(CC1C)CC1CCC(C(C1)C)N1C(=O)c2c(C1=O)cc(cc2)C(C(F)(F)F)(C(F)(F)F)*,225.0,DSC
"poly[(2,2'-dimethyl-4,4'-methylenedicyclohexanamine)-alt-(4,4'-oxydiphthalic anhydride)]",CC1CC(CCC1*)CC1CCC(C(C1)C)N1C(=O)c2c(C1=O)cc(cc2)Oc1ccc2c(c1)C(=O)N(C2=O)*,250.0,DSC
"poly[isophoronediamine-alt-(biphenyl-3,3',4,4'-tetracarboxylic anhydride)]",*CC1(C)CC(CC(C1)(C)C)N1C(=O)c2c(C1=O)ccc(c2)c1ccc2c(c1)C(=O)N(C2=O)*,311.0,DSC
"poly{isophoronediamine-alt-[4,4'-(hexafluoroisopropylidene)bis(phthalic anhydride)]}",*c1ccc2c(c1)C(=O)N(C2=O)C1CC(C)(CN2C(=O)c3c(C2=O)cc(cc3)C(C(F)(F)F)(C(F)(F)F)*)CC(C1)(C)C,278.0,DSC
"poly[isophoronediamine-alt-(4,4'-oxydiphthalic anhydride)]",*CC1(C)CC(CC(C1)(C)C)N1C(=O)c2c(C1=O)ccc(c2)Oc1ccc2c(c1)C(=O)N(C2=O)*,266.0,DSC
"poly((tert-butylhydroquinone)-alt-{2,2'-[oxydi(4,1-phenylene)]bis(1,3-dioxoisoindoline-5-carbonyl chloride))",*C(=O)Oc1ccc(c(c1)C(C)(C)C)OC(=O)c1ccc2c(c1)C(=O)N(C2=O)c1ccc(cc1)Oc1ccc(cc1)N1C(=O)c2c(C1=O)cc(cc2)*,189.0,DSC
"poly(phenylhydroquinone-alt-{2,2'-[oxydi(4,1-phenylene)]bis(1,3-dioxoisoindoline-5-carbonyl chloride)})",*C(=O)Oc1ccc(c(c1)c1ccccc1)OC(=O)c1ccc2c(c1)C(=O)N(C2=O)c1ccc(cc1)Oc1ccc(cc1)N1C(=O)c2c(C1=O)cc(cc2)*,212.0,DSC
"poly((naphthalene-2,7-diol)-alt-{2,2'-[oxydi(4,1-phenylene)]bis(1,3-dioxoisoindoline-5-carbonyl chloride)})",*C(=O)Oc1ccc2c(c1)cc(cc2)OC(=O)c1ccc2c(c1)C(=O)N(C2=O)c1ccc(cc1)Oc1ccc(cc1)N1C(=O)c2c(C1=O)cc(cc2)*,246.0,DSC
"poly((biphenyl-4,4'-diol)-alt-{2,2'-[oxydi(4,1-phenylene)]bis(1,3-dioxoisoindoline-5-carbonyl chloride)})",*C(=O)Oc1ccc(cc1)c1ccc(cc1)OC(=O)c1ccc2c(c1)C(=O)N(C2=O)c1ccc(cc1)Oc1ccc(cc1)N1C(=O)c2c(C1=O)cc(cc2)*,232.0,DSC
"poly((dodecane-1,12-diol)-alt-{2,2'-[oxydi(4,1-phenylene)]bis(1,3-dioxoisoindoline-5-carbonyl chloride)})",*C(=O)OCCCCCCCCCCCCOC(=O)c1ccc2c(c1)C(=O)N(C2=O)c1ccc(cc1)Oc1ccc(cc1)N1C(=O)c2c(C1=O)cc(cc2)*,105.0,DSC
"poly((tert-butylhydroquinone)-alt-{1,1',3,3'-tetraoxo-2,2'-[methylenebis(4,1-phenylene)]diisoindoline-5-carbonyl chloride})",*C(=O)Oc1ccc(c(c1)C(C)(C)C)OC(=O)c1ccc2c(c1)C(=O)N(C2=O)c1ccc(cc1)Cc1ccc(cc1)N1C(=O)c2c(C1=O)cc(cc2)*,160.0,DSC
"poly([4,4'-(dodecane-1,12-diyldioxy)diphenol]-alt-{1,1',3,3'-tetraoxo-2,2'-[methylenebis(4,1-phenylene)]diisoindoline-5-carbonyl chloride})",*C(=O)Oc1ccc(cc1)OCCCCCCCCCCCCOc1ccc(cc1)OC(=O)c1ccc2c(c1)C(=O)N(C2=O)c1ccc(cc1)Cc1ccc(cc1)N1C(=O)c2c(C1=O)cc(cc2)*,125.0,DSC
"poly((tert-butylhydroquinone)-alt-{4,4'-bis(chlorocarbonyl)-N,N'-[sulfonylbis(4,1-phenylene)]diphthalimide})",*C(=O)Oc1ccc(c(c1)C(C)(C)C)OC(=O)c1ccc2c(c1)C(=O)N(C2=O)c1ccc(cc1)S(=O)(=O)c1ccc(cc1)N1C(=O)c2c(C1=O)cc(cc2)*,179.0,DSC
"poly([4,4'-(dodecane-1,12-diyldioxy)diphenol]-alt-{4,4'-bis(chlorocarbonyl)-N,N'-[sulfonylbis(4,1-phenylene)]diphthalimide})",*C(=O)Oc1ccc(cc1)OCCCCCCCCCCCCOc1ccc(cc1)OC(=O)c1ccc2c(c1)C(=O)N(C2=O)c1ccc(cc1)S(=O)(=O)c1ccc(cc1)N1C(=O)c2c(C1=O)cc(cc2)*,140.0,DSC
"poly({2,2'-bis[(4-aminophenyl)carbamoyl]-4,4'-carbonyldibenzoic acid}-alt-(isophthaloyl dichloride))",*c1ccc2c(c1)C(=O)N(C2=O)c1ccc(cc1)NC(=O)c1cccc(c1)C(=O)Nc1ccc(cc1)N1C(=O)c2c(C1=O)cc(cc2)C(=O)*,247.0,DSC
"poly({N,N'-bis[4-(4-aminophenylsulfonyl)phenyl]-5,5'-carbonyldiphthalamic acid}-alt-(isophthaloyl dichloride))",*c1ccc2c(c1)C(=O)N(C2=O)c1ccc(cc1)S(=O)(=O)c1ccc(cc1)NC(=O)c1cccc(c1)C(=O)Nc1ccc(cc1)S(=O)(=O)c1ccc(cc1)N1C(=O)c2c(C1=O)cc(cc2)C(=O)*,226.0,DSC
"poly({N,N'-bis[4-(4-aminophenoxy)phenyl]-5,5'-carbonyldiphthalamic acid}-alt-(isophthaloyl dichloride))",*c1ccc2c(c1)C(=O)N(C2=O)c1ccc(cc1)Oc1ccc(cc1)NC(=O)c1cccc(c1)C(=O)Nc1ccc(cc1)Oc1ccc(cc1)N1C(=O)c2c(C1=O)cc(cc2)C(=O)*,232.0,DSC
"poly({2-[2-(ethyl{4-[(4-nitrophenyl)diazenyl]phenyl}amino)ethoxy]-4,4'-oxydianiline}-alt-{5,5'-[2,2,2-trifluoro-1-(trifluoromethyl)ethane-1,1-diyl]bis(isobenzofuran-1,3-dione)})",CCN(c1ccc(cc1)N=Nc1ccc(cc1)[N+](=O)[O-])CCOc1cc(ccc1Oc1ccc(cc1)N1C(=O)c2c(C1=O)cc(cc2)C(C(F)(F)F)(C(F)(F)F)*)N1C(=O)c2c(C1=O)cc(cc2)*,202.0,DSC
"poly((pyromellitic anhydride)-alt-{4,4'-[1,4-phenylenebis(1-methylethane-1,1-diyl-4,1-phenyleneoxy)]dianiline})",*c1ccc(cc1)Oc1ccc(cc1)C(c1cccc(c1)C(c1ccc(cc1)Oc1ccc(cc1)n1c(=O)c2c(c1=O)cc1c(c2)c(=O)n(c1=O)*)(C)C)(C)C,243.52,DSC
"poly{(1,3-dioxoisoindoline-2,5-diyl)[bis(trifluoromethyl)methylene](1,3-dioxoisoindoline-5,2-diyl)[2-(2-{ethyl[4-({4-[(4-nitrophenyl)diazenyl]phenyl}diazenyl)phenyl]amino}ethoxy)-1,4-phenylene]}",CCN(c1ccc(cc1)N=Nc1ccc(cc1)N=Nc1ccc(cc1)[N+](=O)[O-])CCOc1cc(ccc1N1C(=O)c2c(C1=O)cc(cc2)*)N1C(=O)c2c(C1=O)cc(cc2)C(C(F)(F)F)(C(F)(F)F)*,218.0,DSC
"poly[(1,3-dioxoisoindoline-2,5-diyl)(hydroxymethylene)(1,3-dioxoisoindoline-5,2-diyl)-1,4-phenyleneoxy-1,4-phenylene]",*c1ccc2c(c1)C(=O)N(C2=O)c1ccc(cc1)Oc1ccc(cc1)N1C(=O)c2c(C1=O)cc(cc2)C(O)*,250.0,DSC
"poly{[tricyclo[5.2.1.0^2,6^^]decane-3,7-bis(methylamine)]-alt-(pyromellitic anhydride)}",*CC1CC2CC1C1C2C(CC1)Cn1c(=O)c2c(c1=O)cc1c(c2)c(=O)n(c1=O)*,265.0,DSC
"poly{[tricyclo[5.2.1.0^2,6^^]decane-3,7-bis(methylamine)]-alt-(biphenyl-3,3':4,4'-tetracarboxylic dianhydride)}",*CC1CC2CC1C1C2C(CC1)CN1C(=O)c2c(C1=O)ccc(c2)c1ccc2c(c1)C(=O)N(C2=O)*,230.0,DSC
"poly{[tricyclo[5.2.1.0^2,6^^]decane-3,7-bis(methylamine)]-alt-[5,5'-carbonylbis(isobenzofuran-1,3-dione)]}",*CC1CC2CC1C1C2C(CC1)CN1C(=O)c2c(C1=O)ccc(c2)C(=O)c1ccc2c(c1)C(=O)N(C2=O)*,217.0,DSC
"poly{[tricyclo[5.2.1.0^2,6^^]decane-3,7-bis(methylamine)]-alt-[4,4'-(hexafluoroisopropylidene)bis(phthalic anhydride)]}",*CC1CC2CC1C1C2C(CC1)CN1C(=O)c2c(C1=O)ccc(c2)C(C(F)(F)F)(C(F)(F)F)c1ccc2c(c1)C(=O)N(C2=O)*,207.0,DSC
"poly{[tricyclo[5.2.1.0^2,6^^]decane-3,7-bis(methylamine)]-alt-[5,5'-oxybis(isobenzofuran-1,3-dione)]}",*CC1CC2CC1C1C2C(CC1)CN1C(=O)c2c(C1=O)ccc(c2)Oc1ccc2c(c1)C(=O)N(C2=O)*,201.0,DSC
"poly{[12,12'-(1,3,8,10-tetraoxo-1,2,8,9-tetrahydroanthra[2,1,9-def:6,5,10-d'e'f']diisoquinoline-2,9-diyl)bis(dodecane-1-amine)]-alt-[4,4'-(1,1,1,3,3,3-hexafluoropropane-2,2-diyl)diphtalic acid 1,2:1',2'-dianhydride]}",*CCCCCCCCCCCCN1C(=O)c2c(C1=O)ccc(c2)C(C(F)(F)F)(C(F)(F)F)c1ccc2c(c1)C(=O)N(C2=O)CCCCCCCCCCCCN1C(=O)c2ccc3c4c2c(C1=O)ccc4c1c2c3ccc3c2c(cc1)C(=O)N(C3=O)*,170.0,DSC
"poly[(1,3,8,10-tetraoxo-1,2,3,8,9,10-hexahydroanthra[2,1,9-de:6,5,10-d'e']diisoquinoline-2,9-diyl)dodecane-1,12-diyl(1,1',3,3'-tetraoxo-6,6'-bi[2,3-dihydro-1H-naphtho[1,8-cd]pyridine]-2,2'-diyl)dodecane-1,12-diyl]",*CCCCCCCCCCCCN1C(=O)c2ccc(c3c2c(C1=O)ccc3)c1ccc2c3c1cccc3C(=O)N(C2=O)CCCCCCCCCCCCN1C(=O)c2ccc3c4c2c(C1=O)ccc4c1c2c3ccc3c2c(cc1)C(=O)N(C3=O)*,210.0,DSC
"poly[{3,3'-[2,2,2-trifluoro-1-(trifluoromethyl)ethane-1,1-diyl]dianiline}-alt-(biphenyl-3,3':4,4'-tetracarboxylic dianhydride)]",*c1cccc(c1)C(C(F)(F)F)(C(F)(F)F)c1cccc(c1)N1C(=O)c2c(C1=O)ccc(c2)c1ccc2c(c1)C(=O)N(C2=O)*,267.0,DSC
"poly{[3,3'-(hexafluoroisopropylidene)dianiline]-alt-[5,5'-carbonylbis(isobenzofuran-1,3-dione)]}",*c1ccc2c(c1)C(=O)N(C2=O)c1cccc(c1)C(C(F)(F)F)(C(F)(F)F)c1cccc(c1)N1C(=O)c2c(C1=O)cc(cc2)C(=O)*,239.0,DSC
"poly{[3,3'-(hexafluoroisopropylidene)dianiline]-alt-[5,5'-oxybis(isobenzofuran-1,3-dione)]}",*c1cccc(c1)C(C(F)(F)F)(C(F)(F)F)c1cccc(c1)N1C(=O)c2c(C1=O)ccc(c2)Oc1ccc2c(c1)C(=O)N(C2=O)*,224.5,DSC
"poly{[4,4'-(hexafluoroisopropylidene)dianiline]-alt-[5,5'-oxybis(isobenzofuran-1,3-dione)]}",*c1ccc(cc1)C(C(F)(F)F)(C(F)(F)F)c1ccc(cc1)N1C(=O)c2c(C1=O)cc(cc2)Oc1ccc2c(c1)C(=O)N(C2=O)*,305.0,DSC
"poly{[3,3'-(hexafluoroisopropylidene)dianiline]-alt-(pyromellitic dianhydride)}",*c1cccc(c1)C(C(F)(F)F)(C(F)(F)F)c1cccc(c1)n1c(=O)c2c(c1=O)cc1c(c2)c(=O)n(c1=O)*,296.0,DSC
"poly({4,4'-[1,4-phenylenebis(1-methylethane-1,1-diyl)]dianiline}-alt-[4,4'-(hexafluoroisopropylidene)bis(phthalic anhydride)])",*c1ccc2c(c1)C(=O)N(C2=O)c1ccc(cc1)C(c1ccc(cc1)C(c1ccc(cc1)N1C(=O)c2c(C1=O)cc(cc2)C(C(F)(F)F)(C(F)(F)F)*)(C)C)(C)C,235.4,DSC
"poly{(cyclohexane-1,4-diamine)-alt-[4,4'-(hexafluoroisopropylidene)bis(phthalic anhydride)]}",*c1ccc2c(c1)C(=O)N(C2=O)C1CCC(CC1)N1C(=O)c2c(C1=O)cc(cc2)C(C(F)(F)F)(C(F)(F)F)*,360.0,DSC
"poly{{4,4'-[2,2,2-trifluoro-1-(trifluoromethyl)ethane-1,1-diyl]dianiline}-alt-[9,9-bis(trifluoromethyl)xanthene-2,3:7,8-tetracarboxylic dianhydride]}",[*]c1ccc(C(C(F)(F)F)(c2ccc(N3C(c4cc(OC5=CC6=C(C(N([*])C6=O)=O)C=C5C7(C(F)(F)F)C(F)(F)F)c7cc4C3=O)=O)cc2)C(F)(F)F)cc1,460.0,DSC
"poly({2,2'-diamino-4,4'-[2,2,2-trifluoro-1-(trifluoromethyl)ethane-1,1-diyl]diphenol}-alt-[4,4'-(hexafluoroisopropylidene)bis(phthalic anhydride)])",*c1ccc2c(c1)C(=O)N(C2=O)c1cc(ccc1O)C(C(F)(F)F)(C(F)(F)F)c1ccc(c(c1)N1C(=O)c2c(C1=O)cc(cc2)C(C(F)(F)F)(C(F)(F)F)*)O,330.0,DSC
"functionalized poly({2,2'-diamino-4,4'-[2,2,2-trifluoro-1-(trifluoromethyl)ethane-1,1-diyl]diphenol}-alt-[4,4'-(hexafluoroisopropylidene)bis(phthalic anhydride)])",CCN(c1ccc(cc1)N=Nc1ccc(cc1)[N+](=O)[O-])CCOc1ccc(cc1N1C(=O)c2c(C1=O)ccc(c2)*)C(C(F)(F)F)(C(F)(F)F)c1ccc(c(c1)N1C(=O)c2c(C1=O)ccc(c2)C(C(F)(F)F)(C(F)(F)F)*)OCCN(c1ccc(cc1)N=Nc1ccc(cc1)[N+](=O)[O-])CC,199.0,DSC
"poly{(1,3-dioxoisoindoline-2,5-diyl)[bis(trifluoromethyl)methylene](1,3-dioxoisoindoline-5,2-diyl)ethylene[(4-{[4-(1,3-dioxolan-2-yl)phenyl]diazenyl}phenyl)imino]ethylene}",*CCN(c1ccc(cc1)N=Nc1ccc(cc1)C1OCCO1)CCN1C(=O)c2c(C1=O)cc(cc2)C(C(F)(F)F)(C(F)(F)F)c1ccc2c(c1)C(=O)N(C2=O)*,178.0,DSC
"poly[(1,3-dioxoisoindoline-2,5-diyl)[bis(trifluoromethyl)methylene](1,3-dioxoisoindoline-5,2-diyl)ethylene({4-[(4-formylphenyl)diazenyl]phenyl}imino)ethylene]",*CCN(c1ccc(cc1)N=Nc1ccc(cc1)C=O)CCN1C(=O)c2c(C1=O)cc(cc2)C(C(F)(F)F)(C(F)(F)F)c1ccc2c(c1)C(=O)N(C2=O)*,170.0,DSC
"poly({bis[4-(aminophenoxy)-3,5-dimethylphenyl]methane}-alt-(biphenyl-3,3',4,4'-tetracarboxylic anhydride))",*c1ccc(cc1)Oc1c(C)cc(cc1C)Cc1cc(C)c(c(c1)C)Oc1ccc(cc1)N1C(=O)c2c(C1=O)cc(cc2)c1ccc2c(c1)C(=O)N(C2=O)*,282.0,DSC
"poly({bis[4-(aminophenoxy)-3,5-dimethylphenyl]methane}-alt-[5,5'-carbonylbis(isobenzofuran-1,3-dione)])",*c1ccc2c(c1)C(=O)N(C2=O)c1ccc(cc1)Oc1c(C)cc(cc1C)Cc1cc(C)c(c(c1)C)Oc1ccc(cc1)N1C(=O)c2c(C1=O)cc(cc2)C(=O)*,278.0,DSC
"poly({bis[4-(aminophenoxy)-3,5-dimethylphenyl]methane}-alt-[4,4'-(hexafluoroisopropylidene)bis(phthalic anhydride)])",*c1ccc2c(c1)C(=O)N(C2=O)c1ccc(cc1)Oc1c(C)cc(cc1C)Cc1cc(C)c(c(c1)C)Oc1ccc(cc1)N1C(=O)c2c(C1=O)cc(cc2)C(C(F)(F)F)(C(F)(F)F)*,274.0,DSC
"poly{[2,2',6,6'-tetramethyl-4,4'-(1-naphthylmethylene)dianiline]-alt-(biphenyl-3,3',4,4'-tetracarboxylic anhydride)}",O=C1N(C(=O)c2c1cc(cc2)c1ccc2c(c1)C(=O)N(C2=O)*)c1c(C)cc(cc1C)C(c1cccc2c1cccc2)c1cc(C)c(c(c1)C)*,294.0,DSC
"poly{[2,2',6,6'-tetramethyl-4,4'-(1-naphthylmethylene)dianiline]-alt-[5,5'-carbonylbis(isobenzofuran-1,3-dione)]}",*c1ccc2c(c1)C(=O)N(C2=O)c1c(C)cc(cc1C)C(c1cccc2c1cccc2)c1cc(C)c(c(c1)C)N1C(=O)c2c(C1=O)cc(cc2)C(=O)*,287.0,DSC
"poly{[2,2',6,6'-tetramethyl-4,4'-(1-naphthylmethylene)dianiline]-alt-[4,4'-(hexafluoroisopropylidene)bis(phthalic anhydride)]}",*c1ccc2c(c1)C(=O)N(C2=O)c1c(C)cc(cc1C)C(c1cccc2c1cccc2)c1cc(C)c(c(c1)C)N1C(=O)c2c(C1=O)cc(cc2)C(C(F)(F)F)(C(F)(F)F)*,277.0,DSC
"poly({4,4'-[1-naphthylmethylenebis(2,6-dimethyl-4,1-phenylene)dioxy]dianiline}-alt-(pyromellitic anhydride))",*c1ccc(cc1)Oc1c(C)cc(cc1C)C(c1cccc2c1cccc2)c1cc(C)c(c(c1)C)Oc1ccc(cc1)n1c(=O)c2c(c1=O)cc1c(c2)c(=O)n(c1=O)*,280.0,DSC
"poly({4,4'-[1-naphthylmethylenebis(2,6-dimethyl-4,1-phenylene)dioxy]dianiline}-alt-(biphenyl-3,3',4,4'-tetracarboxylic anhydride))",*c1ccc(cc1)Oc1c(C)cc(cc1C)C(c1cccc2c1cccc2)c1cc(C)c(c(c1)C)Oc1ccc(cc1)N1C(=O)c2c(C1=O)cc(cc2)c1ccc2c(c1)C(=O)N(C2=O)*,293.0,DSC
"poly({4,4'-[1-naphthylmethylenebis(2,6-dimethyl-4,1-phenylene)dioxy]dianiline}-alt-[5,5'-carbonylbis(isobenzofuran-1,3-dione)])",*c1ccc2c(c1)C(=O)N(C2=O)c1ccc(cc1)Oc1c(C)cc(cc1C)C(c1cccc2c1cccc2)c1cc(C)c(c(c1)C)Oc1ccc(cc1)N1C(=O)c2c(C1=O)cc(cc2)C(=O)*,272.0,DSC
"poly({4,4'-[1-naphthylmethylenebis(2,6-dimethyl-4,1-phenylene)dioxy]dianiline}-alt-[4,4'-(hexafluoroisopropylidene)bis(phthalic anhydride)])",*c1ccc2c(c1)C(=O)N(C2=O)c1ccc(cc1)Oc1c(C)cc(cc1C)C(c1cccc2c1cccc2)c1cc(C)c(c(c1)C)Oc1ccc(cc1)N1C(=O)c2c(C1=O)cc(cc2)C(C(F)(F)F)(C(F)(F)F)*,268.0,DSC
"poly{[1,3-bis(3-aminophenoxy)benzene]-alt-(biphenyl-3,3',4,4'-tetracarboxylic anhydride)}",*c1cccc(c1)Oc1cccc(c1)Oc1cccc(c1)N1C(=O)c2c(C1=O)cc(cc2)c1ccc2c(c1)C(=O)N(C2=O)*,208.0,DSC
"poly[(4,4'-{[4-(4-nitroanilino)phenyl]imino}dianiline)-alt-[N,N'-methylenebis(p-phenylene)bismaleimide]]",*c1ccc(cc1)Cc1ccc(cc1)N1C(=O)CC(C1=O)Nc1ccc(cc1)N(c1ccc(cc1)NC1CC(=O)N(C1=O)*)c1ccc(cc1)Nc1ccc(cc1)[N+](=O)[O-],324.0,DSC
"poly({4,4'-[(4-nitrophenyl)imino]dianiline}-alt-[N,N'-methylenebis(p-phenylene)bismaleimide])",*c1ccc(cc1)Cc1ccc(cc1)N1C(=O)CC(C1=O)Nc1ccc(cc1)N(c1ccc(cc1)[N+](=O)[O-])c1ccc(cc1)NC1CC(=O)N(C1=O)*,276.0,DSC
"poly{[3,3'-(propane-1,3-diyldioxy)dianiline]-alt-([4,5'-biisobenzofuran]-1,1',3,3'-tetraone)}",*c1cccc(c1)CCCOc1cccc(c1)N1C(=O)c2c(C1=O)cccc2c1ccc2c(c1)C(=O)N(C2=O)*,178.0,DSC
"poly{[3,3'-(butane-1,4-diyldioxy)dianiline]-alt-([4,5'-biisobenzofuran]-1,1',3,3'-tetraone)}",*c1cccc(c1)OCCCCOc1cccc(c1)N1C(=O)c2c(C1=O)cc(cc2)c1cccc2c1C(=O)N(C2=O)*,178.0,DSC
"poly{[3,3'-(pentane-1,5-diyldioxy)dianiline]-alt-([4,5'-biisobenzofuran]-1,1',3,3'-tetraone)}",*c1cccc(c1)OCCCCCOc1cccc(c1)N1C(=O)c2c(C1=O)cc(cc2)c1cccc2c1C(=O)N(C2=O)*,168.0,DSC
"poly{[3,3'-(hexane-1,6-diyldioxy)dianiline]-alt-([4,5'-biisobenzofuran]-1,1',3,3'-tetraone)}",*c1cccc(c1)OCCCCCCOc1cccc(c1)N1C(=O)c2c(C1=O)cc(cc2)c1cccc2c1C(=O)N(C2=O)*,157.0,DSC
"poly{[3,3'-(octane-1,8-diyldioxy)dianiline]-alt-([4,5'-biisobenzofuran]-1,1',3,3'-tetraone)}",*c1cccc(c1)OCCCCCCCCOc1cccc(c1)N1C(=O)c2c(C1=O)cc(cc2)c1cccc2c1C(=O)N(C2=O)*,142.0,DSC
"poly{[3,3'-(nonane-1,9-diyldioxy)dianiline]-alt-([4,5'-biisobenzofuran]-1,1',3,3'-tetraone)}",*c1cccc(c1)OCCCCCCCCCOc1cccc(c1)N1C(=O)c2c(C1=O)cc(cc2)c1cccc2c1C(=O)N(C2=O)*,134.0,DSC
