Repository: DrGlebsby/mfkit

# MFKit: RDKit-based Monomer Featurizer

MFKit is a lightweight RDKit-based Python package for physically grounded and interpretable featurization of monomers for polymer informatics and Quantitative Structure–Property Relationship (QSPR) modeling.

The package converts monomer SMILES strings into descriptor vectors that can be used as input features for machine learning models, data analysis, structure–property interpretation, and monomer design.

MFKit expects monomer SMILES strings to contain exactly two polymerization sites marked by `*` symbols.

File: Dataset_1.csv (part 4 of 8)
PI name,SMILES-Polymer,Tg(℃),Measurement methods
"poly{[3,3'-(decane-1,10-diyldioxy)dianiline]-alt-([4,5'-biisobenzofuran]-1,1',3,3'-tetraone)}",*c1cccc(c1)OCCCCCCCCCCOc1cccc(c1)N1C(=O)c2c(C1=O)cc(cc2)c1cccc2c1C(=O)N(C2=O)*,127.0,DSC
"poly{[3,3'-(dodecane-1,12-diyldioxy)dianiline]-alt-([4,5'-biisobenzofuran]-1,1',3,3'-tetraone)}",*c1cccc(c1)OCCCCCCCCCCCCOc1cccc(c1)N1C(=O)c2c(C1=O)cc(cc2)c1cccc2c1C(=O)N(C2=O)*,116.0,DSC
"poly{[4,4'-(propane-1,3-diyldioxy)dianiline]-alt-([4,5'-biisobenzofuran]-1,1',3,3'-tetraone)}",*c1ccc(cc1)OCCCOc1ccc(cc1)N1C(=O)c2c(C1=O)cc(cc2)c1cccc2c1C(=O)N(C2=O)*,232.0,DSC
"poly{[4,4'-(pentane-1,5-diyldioxy)dianiline]-alt-([4,5'-biisobenzofuran]-1,1',3,3'-tetraone)}",*c1ccc(cc1)OCCCCCOc1ccc(cc1)N1C(=O)c2c(C1=O)cc(cc2)c1cccc2c1C(=O)N(C2=O)*,208.0,DSC
"poly{[3,3'-(propane-1,3-diyldioxy)dianiline]-alt-(5,5'-biisobenzofuran-1,1',3,3'-tetrone)}",*c1cccc(c1)OCCCOc1cccc(c1)N1C(=O)c2c(C1=O)cc(cc2)c1ccc2c(c1)C(=O)N(C2=O)*,184.0,DSC
"poly{[3,3'-(butane-1,4-diyldioxy)dianiline]-alt-(5,5'-biisobenzofuran-1,1',3,3'-tetrone)}",*c1cccc(c1)OCCCCOc1cccc(c1)N1C(=O)c2c(C1=O)cc(cc2)c1ccc2c(c1)C(=O)N(C2=O)*,175.0,DSC
"poly{[3,3'-(pentane-1,5-diyldioxy)dianiline]-alt-(5,5'-biisobenzofuran-1,1',3,3'-tetrone)}",*c1cccc(c1)OCCCCCOc1cccc(c1)N1C(=O)c2c(C1=O)cc(cc2)c1ccc2c(c1)C(=O)N(C2=O)*,165.0,DSC
"poly{[3,3'-(hexane-1,6-diyldioxy)dianiline]-alt-(5,5'-biisobenzofuran-1,1',3,3'-tetrone)}",*c1cccc(c1)OCCCCCCOc1cccc(c1)N1C(=O)c2c(C1=O)cc(cc2)c1ccc2c(c1)C(=O)N(C2=O)*,153.0,DSC
"poly{[3,3'-(octane-1,8-diyldioxy)dianiline]-alt-(5,5'-biisobenzofuran-1,1',3,3'-tetrone)}",*c1cccc(c1)OCCCCCCCCOc1cccc(c1)N1C(=O)c2c(C1=O)cc(cc2)c1ccc2c(c1)C(=O)N(C2=O)*,138.0,DSC
"poly{[3,3'-(nonane-1,9-diyldioxy)dianiline]-alt-(5,5'-biisobenzofuran-1,1',3,3'-tetrone)}",*c1cccc(c1)OCCCCCCCCCOc1cccc(c1)N1C(=O)c2c(C1=O)cc(cc2)c1ccc2c(c1)C(=O)N(C2=O)*,132.0,DSC
"poly{[3,3'-(decane-1,10-diyldioxy)dianiline]-alt-(5,5'-biisobenzofuran-1,1',3,3'-tetrone)}",*c1cccc(c1)OCCCCCCCCCCOc1cccc(c1)N1C(=O)c2c(C1=O)cc(cc2)c1ccc2c(c1)C(=O)N(C2=O)*,125.0,DSC
"poly{[3,3'-(dodecane-1,12-diyldioxy)dianiline]-alt-(5,5'-biisobenzofuran-1,1',3,3'-tetrone)}",*c1cccc(c1)OCCCCCCCCCCCCOc1cccc(c1)N1C(=O)c2c(C1=O)cc(cc2)c1ccc2c(c1)C(=O)N(C2=O)*,116.0,DSC
"poly[(N-butyl-3,5-diaminobenzamide)-alt-(biphenyl-3,3':4,4'-tetracarboxylic dianhydride)]",CCCCNC(=O)c1cc(*)cc(c1)N1C(=O)c2c(C1=O)cc(cc2)c1ccc2c(c1)C(=O)N(C2=O)*,291.0,DSC
"poly[(N-hexyl-3,5-diaminobenzamide)-alt-(biphenyl-3,3':4,4'-tetracarboxylic dianhydride)]",CCCCCCNC(=O)c1cc(*)cc(c1)N1C(=O)c2c(C1=O)cc(cc2)c1ccc2c(c1)C(=O)N(C2=O)*,256.9,DSC
"poly[(N-octyl-3,5-diaminobenzamide)-alt-(biphenyl-3,3':4,4'-tetracarboxylic dianhydride)]",CCCCCCCCNC(=O)c1cc(*)cc(c1)N1C(=O)c2c(C1=O)cc(cc2)c1ccc2c(c1)C(=O)N(C2=O)*,245.5,DSC
"poly[(N-decyl-3,5-diaminobenzamide)-alt-(biphenyl-3,3':4,4'-tetracarboxylic dianhydride)]",CCCCCCCCCCNC(=O)c1cc(*)cc(c1)N1C(=O)c2c(C1=O)cc(cc2)c1ccc2c(c1)C(=O)N(C2=O)*,245.1,DSC
"poly[(N-dodecyl-3,5-diaminobenzamide)-alt-(biphenyl-3,3':4,4'-tetracarboxylic dianhydride)]",CCCCCCCCCCCCNC(=O)c1cc(*)cc(c1)N1C(=O)c2c(C1=O)cc(cc2)c1ccc2c(c1)C(=O)N(C2=O)*,243.1,DSC
"poly[(N-tetradecyl-3,5-diaminobenzamide)-alt-(biphenyl-3,3':4,4'-tetracarboxylic dianhydride)]",CCCCCCCCCCCCCCNC(=O)c1cc(*)cc(c1)N1C(=O)c2c(C1=O)cc(cc2)c1ccc2c(c1)C(=O)N(C2=O)*,247.6,DSC
"poly({[bis(3-aminophenyl)][3,5-bis(trifluoromethyl)phenyl]phosphine oxide}-alt-[4,4'-oxybis(phthalic anhydride)])",*c1cccc(c1)P(=O)(c1cc(cc(c1)C(F)(F)F)C(F)(F)F)c1cccc(c1)N1C(=O)c2c(C1=O)cc(cc2)Oc1ccc2c(c1)C(=O)N(C2=O)*,288.0,DSC
"poly({[bis(3-aminophenyl)][3,5-bis(trifluoromethyl)phenyl]phosphine oxide}-alt-[4,4'-carbonylbis(phthalic anhydride)])",*c1ccc2c(c1)C(=O)N(C2=O)c1cccc(c1)P(=O)(c1cc(cc(c1)C(F)(F)F)C(F)(F)F)c1cccc(c1)N1C(=O)c2c(C1=O)cc(cc2)C(=O)*,243.0,DSC
"poly({[bis(3-aminophenyl)][3,5-bis(trifluoromethyl)phenyl]phosphine oxide}-alt-{5,5'-[2,2,2-trifluoro-1-(trifluoromethyl)ethane-1,1-diyl]bis(isobenzofuran-1,3-dione)})",*c1ccc2c(c1)C(=O)N(C2=O)c1cccc(c1)P(=O)(c1cc(cc(c1)C(F)(F)F)C(F)(F)F)c1cccc(c1)N1C(=O)c2c(C1=O)cc(cc2)C(C(F)(F)F)(C(F)(F)F)*,247.0,DSC
"poly({[bis(3-aminophenyl)][3,5-bis(trifluoromethyl)phenyl]phosphine oxide}-alt-(benzo[1,2-c:4,5-c']difuran-1,3,5,7-tetraone))",*c1cccc(c1)P(=O)(c1cc(cc(c1)C(F)(F)F)C(F)(F)F)c1cccc(c1)n1c(=O)c2c(c1=O)cc1c(c2)c(=O)n(c1=O)*,281.0,DSC
"poly({[bis(3-aminophenyl)][4-(trifluoromethyl)phenyl]phosphine oxide}-alt-[4,4'-oxybis(phthalic anhydride)])",*c1cccc(c1)P(=O)(c1ccc(cc1)C(F)(F)F)c1cccc(c1)N1C(=O)c2c(C1=O)cc(cc2)Oc1ccc2c(c1)C(=O)N(C2=O)*,248.0,DSC
"poly({[bis(3-aminophenyl)][4-(trifluoromethyl)phenyl]phosphine oxide}-alt-[4,4'-carbonylbis(phthalic anhydride)])",*c1ccc2c(c1)C(=O)N(C2=O)c1cccc(c1)P(=O)(c1ccc(cc1)C(F)(F)F)c1cccc(c1)N1C(=O)c2c(C1=O)cc(cc2)C(=O)*,264.0,DSC
"poly({[bis(3-aminophenyl)][4-(trifluoromethyl)phenyl]phosphine oxide}-alt-[4,4'-(hexafluoroisopropylidene)bis(phthalic anhydride)])",*c1ccc2c(c1)C(=O)N(C2=O)c1cccc(c1)P(=O)(c1ccc(cc1)C(F)(F)F)c1cccc(c1)N1C(=O)c2c(C1=O)cc(cc2)C(C(F)(F)F)(C(F)(F)F)*,260.0,DSC
poly({[bis(3-aminophenyl)][4-(trifluoromethyl)phenyl]phosphine oxide}-alt-(pyromellitic anhydride)),*c1cccc(c1)P(=O)(c1ccc(cc1)C(F)(F)F)c1cccc(c1)n1c(=O)c2c(c1=O)cc1c(c2)c(=O)n(c1=O)*,311.0,DSC
"poly({[bis(3-aminophenyl)](phenyl)phosphine oxide}-alt-[4,4'-oxybis(phthalic anhydride)])",*c1cccc(c1)P(=O)(c1ccccc1)c1cccc(c1)N1C(=O)c2c(C1=O)ccc(c2)Oc1ccc2c(c1)C(=O)N(C2=O)*,251.0,DSC
"poly({[bis(3-aminophenyl)](phenyl)phosphine oxide}-alt-[4,4'-carbonylbis(phthalic anhydride)])",*c1ccc2c(c1)C(=O)N(C2=O)c1cccc(c1)P(=O)(c1ccccc1)c1cccc(c1)N1C(=O)c2c(C1=O)cc(cc2)C(=O)*,273.0,DSC
"poly({[bis(3-aminophenyl)](phenyl)phosphine oxide}-alt-[4,4'-(hexafluoroisopropylidene)bis(phthalic anhydride)])",FC(C(C(F)(F)F)(c1ccc2c(c1)C(=O)N(C2=O)c1cccc(c1)P(=O)(c1cccc(c1)N1C(=O)c2c(C1=O)cc(cc2)*)c1ccccc1)*)(F)F,271.0,DSC
poly({[bis(3-aminophenyl)](phenyl)phosphine oxide}-alt-(pyromellitic anhydride)),*c1cccc(c1)P(=O)(c1ccccc1)c1cccc(c1)n1c(=O)c2c(c1=O)cc1c(c2)c(=O)n(c1=O)*,331.0,DSC
"poly{[4,4'-(1-phenyl-2,2,2-trifluoroethane-1,1-diyl)dianiline]-alt-[4,4'-oxybis(phthalic anhydride)]}",*c1ccc(cc1)C(C(F)(F)F)(c1ccccc1)c1ccc(cc1)N1C(=O)c2c(C1=O)cc(cc2)Oc1ccc2c(c1)C(=O)N(C2=O)*,293.0,DSC
"poly{[4,4'-(1-phenyl-2,2,2-trifluoroethane-1,1-diyl)dianiline]-alt-[4,4'-carbonylbis(phthalic anhydride)])",*c1ccc2c(c1)C(=O)N(C2=O)c1ccc(cc1)C(C(F)(F)F)(c1ccccc1)c1ccc(cc1)N1C(=O)c2c(C1=O)cc(cc2)C(=O)*,311.0,DSC
"poly[(4,4'-{oxybis[1,4-phenylene-3-(phenylquinoxaline-2,6-diyl)oxy]}dianiline)-alt-[4,4'-(hexafluoroisopropylidene)bis(phthalic anhydride)]]",*c1ccc(cc1)Oc1ccc(cc1)c1nc2ccc(cc2nc1c1ccccc1)Oc1ccc(cc1)N1C(=O)c2c(C1=O)ccc(c2)C(C(F)(F)F)(C(F)(F)F)c1ccc2c(c1)C(=O)N(C2=O)c1ccc(cc1)Oc1ccc2c(c1)nc(c(n2)*)c1ccccc1,267.0,DSC
"poly((4,4'-oxydianiline)-alt-{1,1',3,3'-tetraoxo-2,2'-[tricyclo[5.2.1.0^2,6^^]decane-8,8-diylbis(4,1-phenyleneoxy-4,1-phenylene)]bisisoindolin-5-carboxylic acid})",*C(=O)Nc1ccc(cc1)Oc1ccc(cc1)NC(=O)c1ccc2c(c1)C(=O)N(C2=O)c1ccc(cc1)Oc1ccc(cc1)C1(CC2CC1C1C2CCC1)c1ccc(cc1)Oc1ccc(cc1)N1C(=O)c2c(C1=O)cc(cc2)*,250.0,DSC
"poly([4,4'-(1,4-phenylenedioxy)dianiline]-alt-{1,1',3,3'-tetraoxo-2,2'-[tricyclo[5.2.1.0^2,6^^]decane-8,8-diylbis(4,1-phenyleneoxy-4,1-phenylene)]bisisoindolin-5-carboxylic acid})",*C(=O)Nc1ccc(cc1)Oc1ccc(cc1)Oc1ccc(cc1)NC(=O)c1ccc2c(c1)C(=O)N(C2=O)c1ccc(cc1)Oc1ccc(cc1)C1(CC2CC1C1C2CCC1)c1ccc(cc1)Oc1ccc(cc1)N1C(=O)c2c(C1=O)cc(cc2)*,257.0,DSC
"poly([4,4'-(2-tert-butyl-1,4-phenylenedioxy)dianiline]-alt-{1,1',3,3'-tetraoxo-2,2'-[tricyclo[5.2.1.0^2,6^^]decane-8,8-diylbis(4,1-phenyleneoxy-4,1-phenylene)]bisisoindolin-5-carboxylic acid})",*C(=O)Nc1ccc(cc1)Oc1ccc(c(c1)C(C)(C)C)Oc1ccc(cc1)NC(=O)c1ccc2c(c1)C(=O)N(C2=O)c1ccc(cc1)Oc1ccc(cc1)C1(CC2CC1C1C2CCC1)c1ccc(cc1)Oc1ccc(cc1)N1C(=O)c2c(C1=O)cc(cc2)*,275.0,DSC
"poly([4,4'-(2,5-di-tert-butyl-1,4-phenylenedioxy)dianiline]-alt-{1,1',3,3'-tetraoxo-2,2'-[tricyclo[5.2.1.0^2,6^^]decane-8,8-diylbis(4,1-phenyleneoxy-4,1-phenylene)]bisisoindolin-5-carboxylic acid})",*C(=O)Nc1ccc(cc1)Oc1cc(c(cc1C(C)(C)C)Oc1ccc(cc1)NC(=O)c1ccc2c(c1)C(=O)N(C2=O)c1ccc(cc1)Oc1ccc(cc1)C1(CC2CC1C1C2CCC1)c1ccc(cc1)Oc1ccc(cc1)N1C(=O)c2c(C1=O)cc(cc2)*)C(C)(C)C,290.0,DSC
"poly([4,4'-(2,2'-dimethylbiphenyl-4,4'-diyldioxy)dianiline]-alt-{1,1',3,3'-tetraoxo-2,2'-[tricyclo[5.2.1.0^2,6^^]decane-8,8-diylbis(4,1-phenyleneoxy-4,1-phenylene)]bisisoindolin-5-carboxylic acid})",*C(=O)Nc1ccc(cc1)Oc1ccc(c(c1)C)c1ccc(cc1C)Oc1ccc(cc1)NC(=O)c1ccc2c(c1)C(=O)N(C2=O)c1ccc(cc1)Oc1ccc(cc1)C1(CC2CC1C1C2CCC1)c1ccc(cc1)Oc1ccc(cc1)N1C(=O)c2c(C1=O)cc(cc2)*,265.0,DSC
"poly({4,4'-[1-(trifluoromethyl)-2,2,2-trifluoroethane-1,1-diylbis(4,1-phenylene)dioxy]dianiline}-alt-{1,1',3,3'-tetraoxo-2,2'-[tricyclo[5.2.1.0^2,6^^]decane-8,8-diylbis(4,1-phenyleneoxy-4,1-phenylene)]bisisoindolin-5-carboxylic acid})",*C(=O)Nc1ccc(cc1)Oc1ccc(cc1)C(C(F)(F)F)(C(F)(F)F)c1ccc(cc1)Oc1ccc(cc1)NC(=O)c1ccc2c(c1)C(=O)N(C2=O)c1ccc(cc1)Oc1ccc(cc1)C1(CC2CC1C1C2CCC1)c1ccc(cc1)Oc1ccc(cc1)N1C(=O)c2c(C1=O)cc(cc2)*,254.0,DSC
"poly({4,4'-[1-methylethane-1,1-diylbis(2,6-dimethyl-4,1-phenyleneoxy)]dianiline}-alt-{1,1',3,3'-tetraoxo-2,2'-[tricyclo[5.2.1.0^2,6^^]decane-8,8-diylbis(4,1-phenyleneoxy-4,1-phenylene)]bisisoindolin-5-carboxylic acid})",*C(=O)Nc1ccc(cc1)Oc1c(C)cc(cc1C)C(c1cc(C)c(c(c1)C)Oc1ccc(cc1)NC(=O)c1ccc2c(c1)C(=O)N(C2=O)c1ccc(cc1)Oc1ccc(cc1)C1(CC2CC1C1C2CCC1)c1ccc(cc1)Oc1ccc(cc1)N1C(=O)c2c(C1=O)cc(cc2)*)(C)C,276.0,DSC
"poly({O,O'-[1-methylethane-1,1-diylbis(2,6-dimethyl-4,1-phenylene)]dihydroxylamine}-alt-{5,5'-[4-tert-butylcyclohexane-1,1-diylbis(4,1-phenyleneoxy)]diisobenzofuran-1,3-dione})",*Oc1c(C)cc(cc1C)C(c1cc(C)c(c(c1)C)ON1C(=O)c2c(C1=O)ccc(c2)Oc1ccc(cc1)C1(CCC(CC1)C(C)(C)C)c1ccc(cc1)Oc1ccc2c(c1)C(=O)N(C2=O)*)(C)C,248.0,DSC
"poly({4,4'-[2,2,2-trifluoro-1-(trifluoromethyl)ethane-1,1-diylbis(4,1-phenyleneoxy)]dianiline}-alt-{5,5'-[4-tert-butylcyclohexane-1,1-diylbis(4,1-phenyleneoxy)]diisobenzofuran-1,3-dione})",*c1ccc(cc1)Oc1ccc(cc1)C(C(F)(F)F)(C(F)(F)F)c1ccc(cc1)Oc1ccc(cc1)N1C(=O)c2c(C1=O)cc(cc2)Oc1ccc(cc1)C1(CCC(CC1)C(C)(C)C)c1ccc(cc1)Oc1ccc2c(c1)C(=O)N(C2=O)*,227.0,DSC
"poly([4,4'-(2-tert-butyl-1,4-phenylenedioxy)dianiline]-alt-{5,5'-[4-tert-butylcyclohexane-1,1-diylbis(4,1-phenyleneoxy)]diisobenzofuran-1,3-dione})",*c1ccc(cc1)Oc1ccc(c(c1)C(C)(C)C)Oc1ccc(cc1)N1C(=O)c2c(C1=O)ccc(c2)Oc1ccc(cc1)C1(CCC(CC1)C(C)(C)C)c1ccc(cc1)Oc1ccc2c(c1)C(=O)N(C2=O)*,233.0,DSC
"poly([4,4'-(2,2'-dimethylbiphenyl-4,4'-diyldioxy)dianiline]-alt-{5,5'-[4-tert-butylcyclohexane-1,1-diylbis(4,1-phenyleneoxy)]diisobenzofuran-1,3-dione})",*c1ccc(cc1)Oc1ccc(c(c1)C)c1ccc(cc1C)Oc1ccc(cc1)N1C(=O)c2c(C1=O)ccc(c2)Oc1ccc(cc1)C1(CCC(CC1)C(C)(C)C)c1ccc(cc1)Oc1ccc2c(c1)C(=O)N(C2=O)*,236.0,DSC
"poly({4,4'-[adamantane-2,2-diylbis(4,1-phenyleneoxy)]dianiline}-alt-{5,5'-[4-tert-butylcyclohexane-1,1-diylbis(4,1-phenyleneoxy)]diisobenzofuran-1,3-dione})",CC(C1CCC(CC1)(c1ccc(cc1)Oc1ccc2c(c1)C(=O)N(C2=O)c1ccc(cc1)Oc1ccc(cc1)C1(C2CC3CC1CC(C2)C3)c1ccc(cc1)Oc1ccc(cc1)*)c1ccc(cc1)Oc1ccc2c(c1)C(=O)N(C2=O)*)(C)C,266.0,DSC
"poly({4,4'-[tricyclo[5.2.1.0^2,6^^]decane-8,8-diylbis(4,1-phenyleneoxy)]dianiline}-alt-{5,5'-[4-tert-butylcyclohexane-1,1-diylbis(4,1-phenyleneoxy)]diisobenzofuran-1,3-dione})",*c1ccc(cc1)Oc1ccc(cc1)C1(CC2CC1C1C2CCC1)c1ccc(cc1)Oc1ccc(cc1)N1C(=O)c2c(C1=O)cc(cc2)Oc1ccc(cc1)C1(CCC(CC1)C(C)(C)C)c1ccc(cc1)Oc1ccc2c(c1)C(=O)N(C2=O)*,257.0,DSC
"poly{[4,4'-(1,1',3,3'-tetraoxo[5,5'-biisoindoline-2,2'-diyl])dibutanol]-alt-(diphenyl carbonate)}",*CCCCOC(=O)OCCCCN1C(=O)c2c(C1=O)cc(cc2)c1ccc2c(c1)C(=O)N(C2=O)*,104.0,DSC
"poly{[5,5'-(1,1',3,3'-tetraoxo[5,5'-biisoindoline-2,2'-diyl])dipentanol]-alt-(diphenyl carbonate)}",*CCCCCOC(=O)OCCCCCN1C(=O)c2c(C1=O)cc(cc2)c1ccc2c(c1)C(=O)N(C2=O)*,84.0,DSC
"poly{[5,5'-[carbonylbis(1,3-dioxoisoindoline-5,2-diyl)]dipentanol]-alt-(diphenyl carbonate)}",*CCCCCOC(=O)OCCCCCN1C(=O)c2c(C1=O)cc(cc2)C(=O)c1ccc2c(c1)C(=O)N(C2=O)*,77.0,DSC
"poly{[6,6'-[carbonylbis(1,3-dioxoisoindoline-5,2-diyl)]dihexanol]-alt-(diphenyl carbonate)}",*CCCCCCOC(=O)OCCCCCCN1C(=O)c2c(C1=O)cc(cc2)C(=O)c1ccc2c(c1)C(=O)N(C2=O)*,76.0,DSC
"poly{[3-methyl-5-(2,5-dioxooxolane-3-yl)-1,2,5,6-tetrahydrophtalic acid anhydride]-alt-(p-phenylenediamine)}",CC1=CC(CC2C1C(=O)N(C2=O)*)C1CC(=O)N(C1=O)c1ccc(cc1)*,327.0,DSC
"poly{[3-methyl-5-(2,5-dioxooxolane-3-yl)-1,2,5,6-tetrahydrophtalic acid anhydride]-alt-[4-(hexadecyloxy)-m-phenylenediamine]}",CCCCCCCCCCCCCCCCOc1ccc(cc1N1C(=O)CC(C1=O)C1C=C(C)C2C(C1)C(=O)N(C2=O)*)*,186.0,DSC
"poly[(4,4'-{[4-(4-nitrostyryl)phenyl]imino}dianiline)-alt-[4,4'-(hexafluoroisopropylidene)bis(phthalic anhydride)]]",*c1ccc2c(c1)C(=O)N(C2=O)c1ccc(cc1)N(c1ccc(cc1)N1C(=O)c2c(C1=O)ccc(c2)C(C(F)(F)F)(C(F)(F)F)*)c1ccc(cc1)C=Cc1ccc(cc1)[N+](=O)[O-],290.0,DSC
"poly{[5,5'-(1,1':4',1'':4'',1'''-quaterphenyl-4,4'''-diyl)bis(isobenzofuran-1,3-dione)]-alt-(4,4'-oxydianiline)}",*c1ccc(cc1)c1ccc(cc1)c1ccc(cc1)c1ccc(cc1)c1ccc2c(c1)C(=O)N(C2=O)c1ccc(cc1)Oc1ccc(cc1)N1C(=O)c2c(C1=O)cc(cc2)*,244.0,DSC
"poly{[5,5'-(1,1':4',1'':4'',1'''-quaterphenyl-4,4'''-diyl)bis(isobenzofuran-1,3-dione)]-alt-(4,4'-ethylenedianiline)}",*c1ccc(cc1)Cc1ccc(cc1)N1C(=O)c2c(C1=O)ccc(c2)c1ccc(cc1)c1ccc(cc1)c1ccc(cc1)c1ccc(cc1)c1ccc2c(c1)C(=O)N(C2=O)*,244.0,DSC
"poly{[5,5'-(1,1':4',1'':4'',1'''-quaterphenyl-4,4'''-diyl)bis(isobenzofuran-1,3-dione)]-alt-(1,3-phenylenediamine)}",*c1ccc(cc1)c1ccc(cc1)c1ccc(cc1)c1ccc(cc1)c1ccc2c(c1)C(=O)N(C2=O)c1cccc(c1)N1C(=O)c2c(C1=O)cc(cc2)*,237.0,DSC
"poly{[5,5'-(1,1':4',1'':4'',1'''-quaterphenyl-4,4'''-diyl)bis(isobenzofuran-1,3-dione)]-alt-[4,4'-(biphenyl-4,4'-diyldioxy)dianiline]}",*c1ccc(cc1)c1ccc(cc1)c1ccc(cc1)c1ccc(cc1)c1ccc2c(c1)C(=O)N(C2=O)c1ccc(cc1)Oc1ccc(cc1)c1ccc(cc1)Oc1ccc(cc1)N1C(=O)c2c(C1=O)cc(cc2)*,232.0,DSC
"poly([5,5'-(1,1':4',1'':4'',1'''-quaterphenyl-4,4'''-diyl)bis(isobenzofuran-1,3-dione)]-alt-{4,4'-[1-methylethane-1,1-diylbis(4,1-phenyleneoxy)]dianiline})",*c1ccc(cc1)c1ccc(cc1)c1ccc(cc1)c1ccc(cc1)c1ccc2c(c1)C(=O)N(C2=O)c1ccc(cc1)Oc1ccc(cc1)C(c1ccc(cc1)Oc1ccc(cc1)N1C(=O)c2c(C1=O)cc(cc2)*)(C)C,236.0,DSC
"poly([4,4'-(1,4-phenylenedioxy)dianiline]-alt-{N,N'-bis[(chloroformyl)methyl]-4,4'-[2,2,2-trifluoro-1-(trifluoromethyl)ethane-1,1-diyl]diphthalimide})",*CC(=O)Nc1ccc(cc1)Oc1ccc(cc1)Oc1ccc(cc1)NC(=O)CN1C(=O)c2c(C1=O)cc(cc2)C(C(F)(F)F)(C(F)(F)F)c1ccc2c(c1)C(=O)N(C2=O)*,242.0,DSC
"poly([4,4'-(1,3-phenylenedioxy)dianiline]-alt-{N,N'-bis[(chloroformyl)methyl]-4,4'-[2,2,2-trifluoro-1-(trifluoromethyl)ethane-1,1-diyl]diphthalimide})",*CC(=O)Nc1ccc(cc1)Oc1cccc(c1)Oc1ccc(cc1)NC(=O)CN1C(=O)c2c(C1=O)cc(cc2)C(C(F)(F)F)(C(F)(F)F)c1ccc2c(c1)C(=O)N(C2=O)*,221.0,DSC
"poly{(1,3-dioxoisoindoline-2,5-diyl)[bis(trifluoromethyl)methylene](1,3-dioxoisoindoline-5,2-diyl)(2-oxoethylene)imino-1,4-phenyleneoxybiphenyl-4,4'-diyloxy-1,4-phenyleneimino(1-oxoethylene)}",*CC(=O)Nc1ccc(cc1)Oc1ccc(cc1)c1ccc(cc1)Oc1ccc(cc1)NC(=O)CN1C(=O)c2c(C1=O)cc(cc2)C(C(F)(F)F)(C(F)(F)F)c1ccc2c(c1)C(=O)N(C2=O)*,245.0,DSC
"poly({4,4'-[sulfonylbis(4,1-phenyleneoxy)]dianiline}-alt-{N,N'-bis[(chloroformyl)methyl]-4,4'-[2,2,2-trifluoro-1-(trifluoromethyl)ethane-1,1-diyl]diphthalimide})",*CC(=O)Nc1ccc(cc1)Oc1ccc(cc1)S(=O)(=O)c1ccc(cc1)Oc1ccc(cc1)NC(=O)CN1C(=O)c2c(C1=O)cc(cc2)C(C(F)(F)F)(C(F)(F)F)c1ccc2c(c1)C(=O)N(C2=O)*,241.0,DSC
"poly({4,4'-[1-methylethane-1,1-diylbis(4,1-phenyleneoxy)]diphenol}-alt-{N,N'-bis[(chloroformyl)methyl]-4,4'-[2,2,2-trifluoro-1-(trifluoromethyl)ethane-1,1-diyl]diphthalimide})",*CC(=O)Nc1ccc(cc1)Oc1ccc(cc1)C(c1ccc(cc1)Oc1ccc(cc1)NC(=O)CN1C(=O)c2c(C1=O)cc(cc2)C(C(F)(F)F)(C(F)(F)F)c1ccc2c(c1)C(=O)N(C2=O)*)(C)C,224.0,DSC
"poly({4,4'-[1,4-phenylenebis(3-phenylquinoxaline-2,7-diyloxy)]dianiline}-alt-{N,N'-bis[(chloroformyl)methyl]-4,4'-[2,2,2-trifluoro-1-(trifluoromethyl)ethane-1,1-diyl]diphthalimide})",*c1ccc(cc1)c1nc2cc(ccc2nc1c1ccccc1)Oc1ccc(cc1)NC(=O)CN1C(=O)c2c(C1=O)ccc(c2)C(C(F)(F)F)(C(F)(F)F)c1ccc2c(c1)C(=O)N(C2=O)CC(=O)Nc1ccc(cc1)Oc1ccc2c(c1)nc(c(n2)c1ccccc1)*,280.0,DSC
"poly[(4,4'-{oxybis[1,4-phenylene-3-(phenylquinoxaline-2,6-diyl)oxy]}dianiline)-alt-{N,N'-bis[(chloroformyl)methyl]-4,4'-[2,2,2-trifluoro-1-(trifluoromethyl)ethane-1,1-diyl]diphthalimide}]",O=C(CN1C(=O)c2c(C1=O)ccc(c2)C(C(F)(F)F)(C(F)(F)F)c1ccc2c(c1)C(=O)N(C2=O)CC(=O)Nc1ccc(cc1)Oc1ccc2c(c1)nc(c(n2)c1ccccc1)*)Nc1ccc(cc1)Oc1ccc2c(c1)nc(c(n2)c1ccccc1)c1ccc(cc1)Oc1ccc(cc1)*,260.0,DSC
"poly[(2,7-bis{4-[3-phenyl-7-(4-aminophenoxy)quinoxaline-2-yl]phenyl}benzo[lmn][3,8]phenanthroline-1,3,6,8(2H,7H)-tetraone)-alt-{N,N'-bis[(chloroformyl)methyl]-4,4'-[2,2,2-trifluoro-1-(trifluoromethyl)ethane-1,1-diyl]diphthalimide}]",O=C(CN1C(=O)c2c(C1=O)cc(cc2)C(C(F)(F)F)(C(F)(F)F)c1ccc2c(c1)C(=O)N(C2=O)CC(=O)Nc1ccc(cc1)Oc1ccc2c(c1)nc(c(n2)c1ccccc1)c1ccc(cc1)*)Nc1ccc(cc1)Oc1ccc2c(c1)nc(c(n2)c1ccccc1)c1ccc(cc1)N1C(=O)c2ccc3c4c2c(C1=O)ccc4C(=O)N(C3=O)*,306.0,DSC
"poly([4,4'-(1,3,4-oxadiazole-2,5-diyl)dianiline]-alt-{N,N'-bis[(chloroformyl)methyl]-4,4'-[2,2,2-trifluoro-1-(trifluoromethyl)ethane-1,1-diyl]diphthalimide})",O=C(CN1C(=O)c2c(C1=O)ccc(c2)C(C(F)(F)F)(C(F)(F)F)c1ccc2c(c1)C(=O)N(C2=O)CC(=O)Nc1ccc(cc1)*)Nc1ccc(cc1)c1nnc(o1)*,280.0,DSC
"poly({4,4'-[1,3,4-oxadiazole-2,5-diylbis(4,1-phenyleneoxy)]dianiline}-alt-{N,N'-bis[(chloroformyl)methyl]-4,4'-[2,2,2-trifluoro-1-(trifluoromethyl)ethane-1,1-diyl]diphthalimide})",O=C(CN1C(=O)c2c(C1=O)ccc(c2)C(C(F)(F)F)(C(F)(F)F)c1ccc2c(c1)C(=O)N(C2=O)CC(=O)Nc1ccc(cc1)Oc1ccc(cc1)*)Nc1ccc(cc1)Oc1ccc(cc1)c1nnc(o1)*,263.0,DSC
"cyclization, functionalized poly(terephthalohydrazide-alt-{N,N'-bis[(chloroformyl)methyl]-4,4'-[2,2,2-trifluoro-1-(trifluoromethyl)ethane-1,1-diyl]diphthalimide})",*CN1C(=O)c2c(C1=O)ccc(c2)C(C(F)(F)F)(C(F)(F)F)c1ccc2c(c1)C(=O)N(C2=O)Cc1nnc(o1)c1ccc(cc1)c1nnc(o1)*,214.0,DSC
"cyclization, functionalized poly((4,4'-oxydibenzohydrazide)-alt-{N,N'-bis[(chloroformyl)methyl]-4,4'-[2,2,2-trifluoro-1-(trifluoromethyl)ethane-1,1-diyl]diphthalimide})",*CN1C(=O)c2c(C1=O)ccc(c2)C(C(F)(F)F)(C(F)(F)F)c1ccc2c(c1)C(=O)N(C2=O)Cc1nnc(o1)c1ccc(cc1)Oc1ccc(cc1)c1nnc(o1)*,210.0,DSC
"cyclization, functionalized poly((2-phenoxyterephthalohydrazode)-alt-{N,N'-bis[(chloroformyl)methyl]-4,4'-[2,2,2-trifluoro-1-(trifluoromethyl)ethane-1,1-diyl]diphthalimide})",*CN1C(=O)c2c(C1=O)ccc(c2)C(C(F)(F)F)(C(F)(F)F)c1ccc2c(c1)C(=O)N(C2=O)Cc1nnc(o1)c1ccc(c(c1)Oc1ccccc1)c1nnc(o1)*,208.0,DSC
"cyclization, functionalized poly((3,3'-diaminobiphenyl-4,4'-diol)-alt-{N,N'-bis[(chloroformyl)methyl]-4,4'-[2,2,2-trifluoro-1-(trifluoromethyl)ethane-1,1-diyl]diphthalimide})",*CN1C(=O)c2c(C1=O)ccc(c2)C(C(F)(F)F)(C(F)(F)F)c1ccc2c(c1)C(=O)N(C2=O)Cc1oc2c(n1)cc(cc2)c1ccc2c(c1)nc(o2)*,231.0,DSC
"cyclization, functionalized poly({2,2'-diamino-4,4'-[2,2,2-trifluoro-1-(trifluoromethyl)ethane-1,1-diyl]diphenol}-alt-{N,N'-bis[(chloroformyl)methyl]-4,4'-[2,2,2-trifluoro-1-(trifluoromethyl)ethane-1,1-diyl]diphthalimide})",*CN1C(=O)c2c(C1=O)ccc(c2)C(C(F)(F)F)(C(F)(F)F)c1ccc2c(c1)C(=O)N(C2=O)Cc1oc2c(n1)cc(cc2)C(C(F)(F)F)(C(F)(F)F)c1ccc2c(c1)nc(o2)*,225.0,DSC
"cyclization, functionalized poly((2,2'-diamino-4,4'-methylenedibenzoic acid)-alt-{N,N'-bis[(chloroformyl)methyl]-4,4'-[2,2,2-trifluoro-1-(trifluoromethyl)ethane-1,1-diyl]diphthalimide})",*CN1C(=O)c2c(C1=O)ccc(c2)C(C(F)(F)F)(C(F)(F)F)c1ccc2c(c1)C(=O)N(C2=O)Cc1nc2ccc(cc2c(=O)o1)Cc1ccc2c(c1)c(=O)oc(n2)*,218.0,DSC
"poly([4,4'-(biphenyl-4,4'-diyldioxy)dianiline]-alt-{4,4'-[2,2,2-trifluoro-1-(trifluoromethyl)ethane-1,1-diylbis(1,3-dioxoisoindoline-5,2-diyl)]dibenzoic acid})",*c1ccc2c(c1)C(=O)N(C2=O)c1ccc(cc1)C(=O)Nc1ccc(cc1)Oc1ccc(cc1)c1ccc(cc1)Oc1ccc(cc1)NC(=O)c1ccc(cc1)N1C(=O)c2c(C1=O)cc(cc2)C(C(F)(F)F)(C(F)(F)F)*,275.0,DSC
"methanol functionalized poly{(3,3'-dihydroxybenzidine)-alt-[4,4'-(hexafluoroisopropylidene)bis(phthalic anhydride)]}",COc1cc(ccc1N1C(=O)c2c(C1=O)cc(cc2)C(C(F)(F)F)(C(F)(F)F)*)c1ccc(c(c1)OC)N1C(=O)c2c(C1=O)cc(cc2)*,348.0,DSC
"poly([6,6'-(1,1',3,3'-tetraoxo[5,5'-biisoindoline-2,2'-diyl])dihexanol]-alt-{dimethyl 2,2'-[1,4-phenylenebis(1,3-dioxoisoindoline-5,1-diyl]diundecanoate})",*CCCCCCOC(=O)CCCCCCCCCCN1C(=O)c2c(C1=O)ccc(c2)c1ccc(cc1)c1ccc2c(c1)C(=O)N(C2=O)CCCCCCCCCCC(=O)OCCCCCCN1C(=O)c2c(C1=O)cc(cc2)c1ccc2c(c1)C(=O)N(C2=O)*,45.0,DSC
"poly([5,5'-(1,1',3,3'-tetraoxo[5,5'-biisoindoline-2,2'-diyl])dipentanol]-alt-{dimethyl 2,2'-[1,4-phenylenebis(1,3-dioxoisoindoline-5,1-diyl]diundecanoate})",*CCCCCOC(=O)CCCCCCCCCCN1C(=O)c2c(C1=O)ccc(c2)c1ccc(cc1)c1ccc2c(c1)C(=O)N(C2=O)CCCCCCCCCCC(=O)OCCCCCN1C(=O)c2c(C1=O)cc(cc2)c1ccc2c(c1)C(=O)N(C2=O)*,41.0,DSC
"poly[(4,4'-oxydianiline)-alt-(bicyclo[2.2.2]oct-7-ene-2,3:5,6-tetracarboxylic dianhydride)]",*c1ccc(cc1)Oc1ccc(cc1)N1C(=O)C2C(C1=O)C1C=CC2C2C1C(=O)N(C2=O)*,384.0,DSC
"poly({4,4'-[4-(tert-butyl)cyclohexane-1,1-diylbis(4,1-phenyleneoxy)]dianiline}-alt-{5,5'-[4-phenylcyclohexane-1,1-diylbis(4,1-phenyleneoxy)]diisobenzofuran-1,3-dione})",*c1ccc(cc1)Oc1ccc(cc1)C1(CCC(CC1)C(C)(C)C)c1ccc(cc1)Oc1ccc(cc1)N1C(=O)c2c(C1=O)cc(cc2)Oc1ccc(cc1)C1(CCC(CC1)c1ccccc1)c1ccc(cc1)Oc1ccc2c(c1)C(=O)N(C2=O)*,243.0,DSC
"poly({4,4'-[1-methylethane-1,1-diylbis(2,6-dimethyl-4,1-phenyleneoxy)]dianiline}-alt-{5,5'-[4-phenylcyclohexane-1,1-diylbis(4,1-phenyleneoxy)]diisobenzofuran-1,3-dione})",*c1ccc(cc1)Oc1c(C)cc(cc1C)C(c1cc(C)c(c(c1)C)Oc1ccc(cc1)N1C(=O)c2c(C1=O)cc(cc2)Oc1ccc(cc1)C1(CCC(CC1)c1ccccc1)c1ccc(cc1)Oc1ccc2c(c1)C(=O)N(C2=O)*)(C)C,232.0,DSC
"poly({4,4'-[(bicyclo[2.2.1]heptane-2,2-diyl)bis(4,1-phenyleneoxy)]dianiline}-alt-{5,5'-[4-phenylcyclohexane-1,1-diylbis(4,1-phenyleneoxy)]diisobenzofuran-1,3-dione})",*c1ccc(cc1)Oc1ccc(cc1)C1(CC2CC1CC2)c1ccc(cc1)Oc1ccc(cc1)N1C(=O)c2c(C1=O)cc(cc2)Oc1ccc(cc1)C1(CCC(CC1)c1ccccc1)c1ccc(cc1)Oc1ccc2c(c1)C(=O)N(C2=O)*,245.0,DSC
"poly([4,4'-(2-tert-butyl-1,4-phenylenedioxy)dianiline]-alt-{5,5'-[4-phenylcyclohexane-1,1-diylbis(4,1-phenyleneoxy)]diisobenzofuran-1,3-dione})",CC(c1cc(ccc1Oc1ccc(cc1)N1C(=O)c2c(C1=O)cc(cc2)Oc1ccc(cc1)C1(CCC(CC1)c1ccccc1)c1ccc(cc1)Oc1ccc2c(c1)C(=O)N(C2=O)*)Oc1ccc(cc1)*)(C)C,236.0,DSC
"poly([4,4'-(2,2'-dimethylbiphenyl-4,4'-diyldioxy)dianiline]-alt-{5,5'-[4-phenylcyclohexane-1,1-diylbis(4,1-phenyleneoxy)]diisobenzofuran-1,3-dione})",*c1ccc(cc1)Oc1ccc(c(c1)C)c1ccc(cc1C)Oc1ccc(cc1)N1C(=O)c2c(C1=O)ccc(c2)Oc1ccc(cc1)C1(CCC(CC1)c1ccccc1)c1ccc(cc1)Oc1ccc2c(c1)C(=O)N(C2=O)*,226.0,DSC
"poly((4,4'-methylenedianiline)-alt-{5,5'-[4-phenylcyclohexane-1,1-diylbis(4,1-phenyleneoxy)]diisobenzofuran-1,3-dione})",*c1ccc(cc1)Cc1ccc(cc1)N1C(=O)c2c(C1=O)cc(cc2)Oc1ccc(cc1)C1(CCC(CC1)c1ccccc1)c1ccc(cc1)Oc1ccc2c(c1)C(=O)N(C2=O)*,232.0,DSC
"poly((4,4'-oxydianiline)-alt-{5,5'-[4-phenylcyclohexane-1,1-diylbis(4,1-phenyleneoxy)]diisobenzofuran-1,3-dione})",*c1ccc(cc1)Oc1ccc(cc1)N1C(=O)c2c(C1=O)cc(cc2)Oc1ccc(cc1)C1(CCC(CC1)c1ccccc1)c1ccc(cc1)Oc1ccc2c(c1)C(=O)N(C2=O)*,236.0,DSC
"poly{[2,5-bis(4-aminophenoxy)biphenyl]-alt-(pyromellitic anhydride)}",*c1ccc(cc1)Oc1ccc(cc1c1ccccc1)Oc1ccc(cc1)n1c(=O)c2c(c1=O)cc1c(c2)c(=O)n(c1=O)*,276.0,DSC
"poly{[hydroquinonebis(4-aminophenyl ether)]-alt-(biphenyl-3,3',4,4'-tetracarboxylic dianhydride)}",*c1ccc(cc1)Oc1ccc(cc1)Oc1ccc(cc1)N1C(=O)c2c(C1=O)cc(cc2)c1ccc2c(c1)C(=O)N(C2=O)*,264.76,DSC
"poly{[1,2-bis(4-aminophenyl)benzene)]-alt-(biphenyl-3,3',4,4'-tetracarboxylic dianhydride)}",*c1ccc(cc1)Oc1ccccc1Oc1ccc(cc1)N1C(=O)c2c(C1=O)cc(cc2)c1ccc2c(c1)C(=O)N(C2=O)*,247.0,DSC
"poly{[1,4-bis(4-aminophenoxy)-2-methylbenzene]-alt-(biphenyl-3,3',4,4'-tetracarboxylic dianhydride)}",*c1ccc(cc1)Oc1ccc(c(c1)C)Oc1ccc(cc1)N1C(=O)c2c(C1=O)cc(cc2)c1ccc2c(c1)C(=O)N(C2=O)*,276.0,DSC
"poly{[1,4-bis(4-aminophenoxy)-2-tert-butylbenzene]-alt-(biphenyl-3,3',4,4'-tetracarboxylic dianhydride)}",*c1ccc(cc1)Oc1ccc(c(c1)C(C)(C)C)Oc1ccc(cc1)N1C(=O)c2c(C1=O)cc(cc2)c1ccc2c(c1)C(=O)N(C2=O)*,278.0,DSC
"poly{[2,5-bis(4-aminophenoxy)biphenyl]-alt-(biphenyl-3,3',4,4'-tetracarboxylic dianhydride)}",*c1ccc(cc1)Oc1ccc(c(c1)c1ccccc1)Oc1ccc(cc1)N1C(=O)c2c(C1=O)cc(cc2)c1ccc2c(c1)C(=O)N(C2=O)*,251.0,DSC
"poly{[1,2-bis(4-aminophenoxy)-4-tert-butylbenzene]-alt-(biphenyl-3,3',4,4'-tetracarboxylic dianhydride)}",*c1ccc(cc1)Oc1cc(ccc1Oc1ccc(cc1)N1C(=O)c2c(C1=O)cc(cc2)c1ccc2c(c1)C(=O)N(C2=O)*)C(C)(C)C,258.0,DSC
"poly{[4,4'-[oxybis(4,1-phenyleneoxy)]dianiline]-alt-(biphenyl-3,3',4,4'-tetracarboxylic dianhydride)}",*c1ccc(cc1)Oc1ccc(cc1)Oc1ccc(cc1)Oc1ccc(cc1)N1C(=O)c2c(C1=O)cc(cc2)c1ccc2c(c1)C(=O)N(C2=O)*,235.0,DSC
"poly[(2,2'-di-tert-butyl-4,4'-methylenedianiline)-alt-(benzene-1,2:4,5-tetracarboxylic dianhydride)]",*c1ccc(cc1C(C)(C)C)Cc1ccc(c(c1)C(C)(C)C)n1c(=O)c2c(c1=O)cc1c(c2)c(=O)n(c1=O)*,217.0,DSC
"poly[(2,2'-di-tert-butyl-4,4'-methylenedianiline)-alt-(biphenyl-3,3':4,4'-tetracarboxylic dianhydride)]",O=C1c2cc(ccc2C(=O)N1c1ccc(cc1C(C)(C)C)Cc1ccc(c(c1)C(C)(C)C)*)c1ccc2c(c1)C(=O)N(C2=O)*,324.0,DSC
"poly{(2,2'-di-tert-butyl-4,4'-methylenedianiline)-alt-[4,4'-carbonylbis(phthalic anhydride)]}",*c1ccc2c(c1)C(=O)N(C2=O)c1ccc(cc1C(C)(C)C)Cc1ccc(c(c1)C(C)(C)C)N1C(=O)c2c(C1=O)cc(cc2)C(=O)*,213.0,DSC
"poly{(2,2'-di-tert-butyl-4,4'-methylenedianiline)-alt-[5,5'-oxybis(isobenzofuran-1,3-dione)]}",O=C1c2cc(ccc2C(=O)N1c1ccc(cc1C(C)(C)C)Cc1ccc(c(c1)C(C)(C)C)*)Oc1ccc2c(c1)C(=O)N(C2=O)*,216.0,DSC
"poly({4,4'-[tricyclo[5.2.1.0^2,6^^]decane-8,8-diylbis(4,1-phenyleneoxy)]dianiline}-alt-{5,5'-[4-phenylcyclohexane-1,1-diylbis(4,1-phenyleneoxy)]diisobenzofuran-1,3-dione})",*c1ccc(cc1)Oc1ccc(cc1)C1(CC2CC1C1C2CCC1)c1ccc(cc1)Oc1ccc(cc1)N1C(=O)c2c(C1=O)cc(cc2)Oc1ccc(cc1)C1(CCC(CC1)c1ccccc1)c1ccc(cc1)Oc1ccc2c(c1)C(=O)N(C2=O)*,255.0,DSC
"poly{[2,2'-bis(6-hydroxyhexyl)[5,5'-biisoindoline]-1,1',3,3'-tetraone]-alt-(dimethyl 1,1',3,3'-tetraoxo-5,5'-biisoindoline-2,2'-diundecanoate)}",*CCCCCCOC(=O)CCCCCCCCCCN1C(=O)c2c(C1=O)ccc(c2)c1ccc2c(c1)C(=O)N(C2=O)CCCCCCCCCCC(=O)OCCCCCCN1C(=O)c2c(C1=O)cc(cc2)c1ccc2c(c1)C(=O)N(C2=O)*,39.0,DSC
"poly{[2,2'-bis(6-hydroxyhexyl)[5,5'-biisoindoline]-1,1',3,3'-tetraone]-alt-(dimethyl 1,1',3,3'-tetraoxo-5,5'-biisoindoline-2,2'-dihexanoate)}",*CCCCCC(=O)OCCCCCCN1C(=O)c2c(C1=O)ccc(c2)c1ccc2c(c1)C(=O)N(C2=O)CCCCCCOC(=O)CCCCCN1C(=O)c2c(C1=O)cc(cc2)c1ccc2c(c1)C(=O)N(C2=O)*,67.0,DSC
"poly{[2,2'-bis(5-hydroxypentyl)[5,5'-biisoindoline]-1,1',3,3'-tetraone]-alt-(dimethyl 1,1',3,3'-tetraoxo-5,5'-biisoindoline-2,2'-diundecanoate)}",*CCCCCOC(=O)CCCCCCCCCCN1C(=O)c2c(C1=O)ccc(c2)c1ccc2c(c1)C(=O)N(C2=O)CCCCCCCCCCC(=O)OCCCCCN1C(=O)c2c(C1=O)cc(cc2)c1ccc2c(c1)C(=O)N(C2=O)*,46.0,DSC
"poly{[2,2'-bis(5-hydroxypentyl)[5,5'-biisoindoline]-1,1',3,3'-tetraone]-alt-(dimethyl 1,1',3,3'-tetraoxo-5,5'-biisoindoline-2,2'-dihexanoate)}",*CCCCCOC(=O)CCCCCN1C(=O)c2c(C1=O)ccc(c2)c1ccc2c(c1)C(=O)N(C2=O)CCCCCC(=O)OCCCCCN1C(=O)c2c(C1=O)cc(cc2)c1ccc2c(c1)C(=O)N(C2=O)*,74.0,DSC
"poly{[1,3-bis(3-aminopropyl)-1,1,3,3-tetramethyldisiloxane]-alt-[4,4'-(hexafluoroisopropylidene)bis(phthalic anhydride)]}",*CCC[Si](O[Si](CCCN1C(=O)c2c(C1=O)cc(cc2)C(C(F)(F)F)(C(F)(F)F)c1ccc2c(c1)C(=O)N(C2=O)*)(C)C)(C)C,90.0,DSC
"poly([4,4'-(methylphosphoryl)dianiline]-alt-{5,5'-[(1-methylethane-1,1-diyl)bis(1,4-phenyleneoxy)]bis(isobenzofuran-1,3-dione)})",*c1cccc(c1)P(=O)(c1cccc(c1)N1C(=O)c2c(C1=O)cc(cc2)Oc1ccc(cc1)C(c1ccc(cc1)Oc1ccc2c(c1)C(=O)N(C2=O)*)(C)C)C,213.0,DSC
"poly([4,4'-(phenylphosphoryl)dianiline]-alt-{5,5'-[(1-methylethane-1,1-diyl)bis(1,4-phenyleneoxy)]bis(isobenzofuran-1,3-dione)})",*c1cccc(c1)P(=O)(c1ccccc1)c1cccc(c1)N1C(=O)c2c(C1=O)cc(cc2)Oc1ccc(cc1)C(c1ccc(cc1)Oc1ccc2c(c1)C(=O)N(C2=O)*)(C)C,213.0,DSC
"poly({3,3'-[4-(diphenylphosphoryl)-1,3-phenylene]dioxydianiline}-alt-[4,4'-oxybis(phthalic anhydride)])",*c1cccc(c1)Oc1ccc(c(c1)Oc1cccc(c1)N1C(=O)c2c(C1=O)cc(cc2)Oc1ccc2c(c1)C(=O)N(C2=O)*)P(=O)(c1ccccc1)c1ccccc1,212.0,DSC
"poly({3,3'-[4-(diphenylphosphoryl)-1,3-phenylene]dioxydianiline}-alt-[5,5'-(biphenyl-4,4'-diyldioxy)bis(isobenzofuran-1,3-dione)])",*c1cccc(c1)Oc1ccc(c(c1)Oc1cccc(c1)N1C(=O)c2c(C1=O)cc(cc2)Oc1ccc(cc1)c1ccc(cc1)Oc1ccc2c(c1)C(=O)N(C2=O)*)P(=O)(c1ccccc1)c1ccccc1,227.0,DSC
"poly({3,3'-[4-(diphenylphosphoryl)-1,3-phenylene]dioxydianiline}-alt-{4,4'-[2,2,2-trifluoro-1-(trifluoromethyl)ethane-1,1-diyl]bis(phthalic anhydride)})",*c1ccc2c(c1)C(=O)N(C2=O)c1cccc(c1)Oc1cc(ccc1P(=O)(c1ccccc1)c1ccccc1)Oc1cccc(c1)N1C(=O)c2c(C1=O)cc(cc2)C(C(F)(F)F)(C(F)(F)F)*,230.0,DSC
"poly({3,3'-[4-(diphenylphosphoryl)-1,3-phenylene]dioxydianiline}-alt-(biphenyl-3,3',4,4'-tetracarboxylic anhydride))",*c1cccc(c1)Oc1ccc(c(c1)Oc1cccc(c1)N1C(=O)c2c(C1=O)cc(cc2)c1ccc2c(c1)C(=O)N(C2=O)*)P(=O)(c1ccccc1)c1ccccc1,234.0,DSC
"poly({3,3'-[4-(diphenylphosphoryl)-1,3-phenylene]dioxydianiline}-alt-(pyromellitic anhydride))",*c1cccc(c1)Oc1ccc(c(c1)Oc1cccc(c1)n1c(=O)c2c(c1=O)cc1c(c2)c(=O)n(c1=O)*)P(=O)(c1ccccc1)c1ccccc1,251.0,DSC
"poly{[4,4'-(1-phenyl-2,2,2-trifluoroethylidene)dianiline]-alt-[4,4'-oxybis(phthalic anhydride)]}",*c1cccc(c1)C(c1ccccc1)(c1cccc(c1)N1C(=O)c2c(C1=O)ccc(c2)Oc1ccc2c(c1)C(=O)N(C2=O)*)C(F)(F)F,293.0,DSC
"poly{[4,4'-(1-phenyl-2,2,2-trifluoroethylidene)dianiline]-alt-[5,5'-carbonylbis(isobenzofuran-1,3-dione)]}",FC(C(c1cccc(c1)N1C(=O)c2c(C1=O)cc(cc2)*)(c1ccccc1)c1cccc(c1)N1C(=O)c2c(C1=O)cc(cc2)C(=O)*)(F)F,311.0,DSC
"poly([4,4'-(1-phenyl-2,2,2-trifluoroethylidene)dianiline]-alt-{4,4'-[2,2,2-trifluoro-1-(trifluoromethyl)ethane-1,1-diyl]bis(phthalic anhydride)})",FC(C(c1cccc(c1)N1C(=O)c2c(C1=O)cc(cc2)*)(c1ccccc1)c1cccc(c1)N1C(=O)c2c(C1=O)cc(cc2)C(C(F)(F)F)(C(F)(F)F)*)(F)F,305.0,DSC
"poly({4,4'-[2,2,2-trifluoro-1-(trifluoromethyl)ethane-1,1-diyl]diphthalimide}-alt-{2,2'-[(4-{(E)-2-[3-(dicyanomethylidene)-5,5-dimethylcyclohex-1-enyl]ethenyl}phenyl)imino]diethanol})",*CCN(c1ccc(cc1)C=CC1=CC(=C(C#N)C#N)CC(C1)(C)C)CCN1C(=O)c2c(C1=O)cc(cc2)C(C(F)(F)F)(C(F)(F)F)c1ccc2c(c1)C(=O)N(C2=O)*,224.0,DSC
"poly[{4,4'-[2,2,2-trifluoro-1-(trifluoromethyl)ethane-1,1-diyl]diphthalimide}-alt-(2,2'-{[4-(4-nitrostyryl)phenyl]imino}diethanol)]",*CCN(c1ccc(cc1)C=Cc1ccc(cc1)[N+](=O)[O-])CCN1C(=O)c2c(C1=O)cc(cc2)C(C(F)(F)F)(C(F)(F)F)c1ccc2c(c1)C(=O)N(C2=O)*,219.0,DSC
"poly({4,4'-[2,2,2-trifluoro-1-(trifluoromethyl)ethane-1,1-diyl]diphthalimide}-alt-[4-(4-nitrophenylazo)-N,N-bis(2-hydroxyethyl)aniline])",*CCN(c1ccc(cc1)N=Nc1ccc(cc1)[N+](=O)[O-])CCN1C(=O)c2c(C1=O)cc(cc2)C(C(F)(F)F)(C(F)(F)F)c1ccc2c(c1)C(=O)N(C2=O)*,210.0,DSC
"poly({4,4'-[2,2,2-trifluoro-1-(trifluoromethyl)ethane-1,1-diyl]diphthalimide}-alt-[4-(2-methyl-4-nitrophenylazo)-N,N-bis(2-hydroxyethyl)aniline])",*CCN(c1ccc(cc1)N=Nc1ccc(cc1C)[N+](=O)[O-])CCN1C(=O)c2c(C1=O)cc(cc2)C(C(F)(F)F)(C(F)(F)F)c1ccc2c(c1)C(=O)N(C2=O)*,205.0,DSC
"poly({4,4'-[2,2,2-trifluoro-1-(trifluoromethyl)ethane-1,1-diyl]diphthalimide}-alt-[2,2'-({4-[2-(4-cyanophenyl)diazene-1-yl]phenyl}imino)diethanol])",*CCN(c1ccc(cc1)N=Nc1ccc(cc1)C#N)CCN1C(=O)c2c(C1=O)cc(cc2)C(C(F)(F)F)(C(F)(F)F)c1ccc2c(c1)C(=O)N(C2=O)*,213.0,DSC
"poly([4,4'-(1,4-phenylenedioxy)dianiline]-alt-{4,4'-[2,2,2-trifluoro-1-(trifluoromethyl)ethane-1,1-diylbis(1,3-dioxoisoindoline-5,2-diyl)]dibenzoic acid})",*c1ccc2c(c1)C(=O)N(C2=O)c1ccc(cc1)C(=O)Nc1ccc(cc1)Oc1ccc(cc1)Oc1ccc(cc1)NC(=O)c1ccc(cc1)N1C(=O)c2c(C1=O)cc(cc2)C(C(F)(F)F)(C(F)(F)F)*,303.0,DSC
"poly([4,4'-(1,3-phenylenedioxy)dianiline]-alt-{4,4'-[2,2,2-trifluoro-1-(trifluoromethyl)ethane-1,1-diylbis(1,3-dioxoisoindoline-5,2-diyl)]dibenzoic acid})",*c1ccc2c(c1)C(=O)N(C2=O)c1ccc(cc1)C(=O)Nc1ccc(cc1)Oc1cccc(c1)Oc1ccc(cc1)NC(=O)c1ccc(cc1)N1C(=O)c2c(C1=O)cc(cc2)C(C(F)(F)F)(C(F)(F)F)*,286.0,DSC
"poly([4,4'-(1,2-phenylenedioxy)dianiline]-alt-{4,4'-[2,2,2-trifluoro-1-(trifluoromethyl)ethane-1,1-diylbis(1,3-dioxoisoindoline-5,2-diyl)]dibenzoic acid})",*c1ccc2c(c1)C(=O)N(C2=O)c1ccc(cc1)C(=O)Nc1ccc(cc1)Oc1ccccc1Oc1ccc(cc1)NC(=O)c1ccc(cc1)N1C(=O)c2c(C1=O)cc(cc2)C(C(F)(F)F)(C(F)(F)F)*,281.0,DSC
"poly({4,4'-[2,2,2-trifluoro-1-(trifluoromethyl)ethane-1,1-diylbis(4,1-phenyleneoxy)]dianiline}-alt-{4,4'-[2,2,2-trifluoro-1-(trifluoromethyl)ethane-1,1-diylbis(1,3-dioxoisoindoline-5,2-diyl)]dibenzoic acid})",*c1ccc2c(c1)C(=O)N(C2=O)c1ccc(cc1)C(=O)Nc1ccc(cc1)Oc1ccc(cc1)C(C(F)(F)F)(C(F)(F)F)c1ccc(cc1)Oc1ccc(cc1)NC(=O)c1ccc(cc1)N1C(=O)c2c(C1=O)cc(cc2)C(C(F)(F)F)(C(F)(F)F)*,293.0,DSC
"poly(benzidine-alt-{3,3'-[2,2,2-trifluoro-1-(trifluoromethyl)ethane-1,1-diylbis(1,3-dioxoisoindoline-5,2-diyl)]dibenzoic acid})",*c1ccc2c(c1)C(=O)N(C2=O)c1cccc(c1)C(=O)Nc1ccc(cc1)c1ccc(cc1)NC(=O)c1cccc(c1)N1C(=O)c2c(C1=O)cc(cc2)C(C(F)(F)F)(C(F)(F)F)*,324.0,DSC
"poly((4,4'-diaminobenzanilide)-alt-{3,3'-[2,2,2-trifluoro-1-(trifluoromethyl)ethane-1,1-diylbis(1,3-dioxoisoindoline-5,2-diyl)]dibenzoic acid})",*c1ccc2c(c1)C(=O)N(C2=O)c1cccc(c1)C(=O)Nc1ccc(cc1)NC(=O)c1ccc(cc1)NC(=O)c1cccc(c1)N1C(=O)c2c(C1=O)cc(cc2)C(C(F)(F)F)(C(F)(F)F)*,328.0,DSC
"poly([4,4'-(1,4-phenylenedioxy)dianiline]-alt-{3,3'-[2,2,2-trifluoro-1-(trifluoromethyl)ethane-1,1-diylbis(1,3-dioxoisoindoline-5,2-diyl)]dibenzoic acid})",*c1ccc2c(c1)C(=O)N(C2=O)c1cccc(c1)C(=O)Nc1ccc(cc1)Oc1ccc(cc1)Oc1ccc(cc1)NC(=O)c1cccc(c1)N1C(=O)c2c(C1=O)cc(cc2)C(C(F)(F)F)(C(F)(F)F)*,283.0,DSC
"poly([4,4'-(1,3-phenylenedioxy)dianiline]-alt-{3,3'-[2,2,2-trifluoro-1-(trifluoromethyl)ethane-1,1-diylbis(1,3-dioxoisoindoline-5,2-diyl)]dibenzoic acid})",*c1ccc2c(c1)C(=O)N(C2=O)c1cccc(c1)C(=O)Nc1ccc(cc1)Oc1cccc(c1)Oc1ccc(cc1)NC(=O)c1cccc(c1)N1C(=O)c2c(C1=O)cc(cc2)C(C(F)(F)F)(C(F)(F)F)*,264.0,DSC
"poly([4,4'-(1,2-phenylenedioxy)dianiline]-alt-{3,3'-[2,2,2-trifluoro-1-(trifluoromethyl)ethane-1,1-diylbis(1,3-dioxoisoindoline-5,2-diyl)]dibenzoic acid})",*c1ccc2c(c1)C(=O)N(C2=O)c1cccc(c1)C(=O)Nc1ccc(cc1)Oc1ccccc1Oc1ccc(cc1)NC(=O)c1cccc(c1)N1C(=O)c2c(C1=O)cc(cc2)C(C(F)(F)F)(C(F)(F)F)*,265.0,DSC
"poly([4,4'-(biphenyl-4,4'-diyldioxy)dianiline]-alt-{3,3'-[2,2,2-trifluoro-1-(trifluoromethyl)ethane-1,1-diylbis(1,3-dioxoisoindoline-5,2-diyl)]dibenzoic acid})",*c1ccc2c(c1)C(=O)N(C2=O)c1cccc(c1)C(=O)Nc1ccc(cc1)Oc1ccc(cc1)c1ccc(cc1)Oc1ccc(cc1)NC(=O)c1cccc(c1)N1C(=O)c2c(C1=O)cc(cc2)C(C(F)(F)F)(C(F)(F)F)*,280.0,DSC
"poly({4,4'-[1-methylethane-1,1-diylbis(4,1-phenyleneoxy)]dianiline}-alt-{3,3'-[2,2,2-trifluoro-1-(trifluoromethyl)ethane-1,1-diylbis(1,3-dioxoisoindoline-5,2-diyl)]dibenzoic acid})",*c1ccc2c(c1)C(=O)N(C2=O)c1cccc(c1)C(=O)Nc1ccc(cc1)Oc1ccc(cc1)C(c1ccc(cc1)Oc1ccc(cc1)NC(=O)c1cccc(c1)N1C(=O)c2c(C1=O)cc(cc2)C(C(F)(F)F)(C(F)(F)F)*)(C)C,259.0,DSC
"poly({4,4'-[2,2,2-trifluoro-1-(trifluoromethyl)ethane-1,1-diylbis(4,1-phenyleneoxy)]dianiline}-alt-{3,3'-[2,2,2-trifluoro-1-(trifluoromethyl)ethane-1,1-diylbis(1,3-dioxoisoindoline-5,2-diyl)]dibenzoic acid})",*c1ccc2c(c1)C(=O)N(C2=O)c1cccc(c1)C(=O)Nc1ccc(cc1)Oc1ccc(cc1)C(C(F)(F)F)(C(F)(F)F)c1ccc(cc1)Oc1ccc(cc1)NC(=O)c1cccc(c1)N1C(=O)c2c(C1=O)cc(cc2)C(C(F)(F)F)(C(F)(F)F)*,266.0,DSC
"poly({4,4'-[2,2,2-trifluoro-1-(trifluoromethyl)ethane-1,1-diylbis(4,1-phenyleneoxy)]dianiline}-alt-{5,5'-[1-methylethane-1,1-diylbis(2,6-dimethyl-4,1-phenyleneoxy)]bis(isobenzofuran-1,3-dione)})",*c1ccc(cc1)Oc1ccc(cc1)C(C(F)(F)F)(C(F)(F)F)c1ccc(cc1)Oc1ccc(cc1)N1C(=O)c2c(C1=O)cc(cc2)Oc1c(C)cc(cc1C)C(c1cc(C)c(c(c1)C)Oc1ccc2c(c1)C(=O)N(C2=O)*)(C)C,244.0,DSC
"poly([4,4'-(2-tert-butyl-1,4-phenylenedioxy)dianiline]-alt-{5,5'-[1-methylethane-1,1-diylbis(2,6-dimethyl-4,1-phenyleneoxy)]bis(isobenzofuran-1,3-dione)})",*c1ccc(cc1)Oc1ccc(c(c1)C(C)(C)C)Oc1ccc(cc1)N1C(=O)c2c(C1=O)cc(cc2)Oc1c(C)cc(cc1C)C(c1cc(C)c(c(c1)C)Oc1ccc2c(c1)C(=O)N(C2=O)*)(C)C,244.0,DSC
"poly([2,2'-bis(trifluoromethyl)benzidine]-alt-{5,5'-[1-methylethane-1,1-diylbis(2,6-dimethyl-4,1-phenyleneoxy)]bis(isobenzofuran-1,3-dione)})",*c1ccc(c(c1)C(F)(F)F)c1ccc(cc1C(F)(F)F)N1C(=O)c2c(C1=O)cc(cc2)Oc1c(C)cc(cc1C)C(c1cc(C)c(c(c1)C)Oc1ccc2c(c1)C(=O)N(C2=O)*)(C)C,262.0,DSC
"poly([4,4'-(2,2'-dimethylbiphenyl-4,4'-diyldioxy)dianiline]-alt-{5,5'-[1-methylethane-1,1-diylbis(2,6-dimethyl-4,1-phenyleneoxy)]bis(isobenzofuran-1,3-dione)})",*c1ccc(cc1)Oc1ccc(c(c1)C)c1ccc(cc1C)Oc1ccc(cc1)N1C(=O)c2c(C1=O)cc(cc2)Oc1c(C)cc(cc1C)C(c1cc(C)c(c(c1)C)Oc1ccc2c(c1)C(=O)N(C2=O)*)(C)C,257.0,DSC
"poly({4,4'-[adamantane-2,2-diylbis(4,1-phenyleneoxy)]dianiline}-alt-{5,5'-[1-methylethane-1,1-diylbis(2,6-dimethyl-4,1-phenyleneoxy)]bis(isobenzofuran-1,3-dione)})",*c1ccc(cc1)Oc1ccc(cc1)C1(C2CC3CC1CC(C2)C3)c1ccc(cc1)Oc1ccc(cc1)N1C(=O)c2c(C1=O)cc(cc2)Oc1c(C)cc(cc1C)C(c1cc(C)c(c(c1)C)Oc1ccc2c(c1)C(=O)N(C2=O)*)(C)C,282.0,DSC
"poly({4,4'-[(bicyclo[2.2.1]heptane-2,2-diyl)bis(4,1-phenyleneoxy)]dianiline}-alt-{5,5'-[1-methylethane-1,1-diylbis(2,6-dimethyl-4,1-phenyleneoxy)]bis(isobenzofuran-1,3-dione)})",*c1ccc(cc1)Oc1ccc(cc1)C1(CC2CC1CC2)c1ccc(cc1)Oc1ccc(cc1)N1C(=O)c2c(C1=O)cc(cc2)Oc1c(C)cc(cc1C)C(c1cc(C)c(c(c1)C)Oc1ccc2c(c1)C(=O)N(C2=O)*)(C)C,265.0,DSC
"poly([4,4'-(biphenyl-2,2'-diyldioxy)dianiline]-alt-{4,4'-[2,2,2-trifluoro-1-(trifluoromethyl)ethane-1,1-diyl]bis(phthalic anhydride)})",*c1ccc2c(c1)C(=O)N(C2=O)c1ccc(cc1)Oc1ccccc1c1ccccc1Oc1ccc(cc1)N1C(=O)c2c(C1=O)cc(cc2)C(C(F)(F)F)(C(F)(F)F)*,220.0,DSC
"poly{[5,5'-oxybis(2-benzofuran-1,3-dione)]-alt-[4,4'-(biphenyl-4,4'-diyldioxy)dianiline]}",*c1ccc(cc1)Oc1ccc(cc1)c1ccc(cc1)Oc1ccc(cc1)N1C(=O)c2c(C1=O)cc(cc2)Oc1ccc2c(c1)C(=O)N(C2=O)*,245.0,DSC
"poly({4,4'-[tricyclo[5.2.1.0^2,6^^]decane-8,8-diylbis(4,1-phenyleneoxy)]dianiline}-alt-{5,5'-[1-methylethane-1,1-diylbis(2,6-dimethyl-4,1-phenyleneoxy)]bis(isobenzofuran-1,3-dione)})",*c1ccc(cc1)Oc1ccc(cc1)C1(CC2CC1C1C2CCC1)c1ccc(cc1)Oc1ccc(cc1)N1C(=O)c2c(C1=O)cc(cc2)Oc1c(C)cc(cc1C)C(c1cc(C)c(c(c1)C)Oc1ccc2c(c1)C(=O)N(C2=O)*)(C)C,262.0,DSC
"poly({4,4'-[oxybis(4,1-phenyleneoxy)]dianiline}-alt-(trans-hexadecahydro[5,5'-bi-2-benzofuran]-1,1',3,3'-tetraone))",*c1ccc(cc1)Oc1ccc(cc1)Oc1ccc(cc1)Oc1ccc(cc1)N1C(=O)C2C(C1=O)CC(CC2)C1CCC2C(C1)C(=O)N(C2=O)*,217.0,DSC
"poly((m-phenylenediamine)-alt-{trans-hexadecahydro[5,5'-bi-2-benzofuran]-1,1',3,3'-tetraone})",*c1cccc(c1)N1C(=O)C2C(C1=O)CCC(C2)C1CCC2C(C1)C(=O)N(C2=O)*,263.0,DSC
"poly({3,3'-bis[(6-{4-[(E)-2-(4-fluorophenyl)ethenyl]phenoxy}hexyl)oxy]benzidine}-alt-[5,5'-carbonylbis(isobenzofuran-1,3-dione)])",Fc1ccc(cc1)/C=C/c1ccc(cc1)OCCCCCCOc1cc(ccc1N1C(=O)c2c(C1=O)cc(cc2)*)c1ccc(c(c1)OCCCCCCOc1ccc(cc1)/C=C/c1ccc(cc1)F)N1C(=O)c2c(C1=O)cc(cc2)C(=O)*,128.0,DSC
"poly({3,3'-bis[(6-{4-[(E)-2-(4-fluorophenyl)ethenyl]phenoxy}hexyl)oxy]benzidine}-alt-[5,5'-oxybis(2-benzofuran-1,3-dione)])",Fc1ccc(cc1)/C=C/c1ccc(cc1)OCCCCCCOc1cc(ccc1*)c1ccc(c(c1)OCCCCCCOc1ccc(cc1)/C=C/c1ccc(cc1)F)N1C(=O)c2c(C1=O)ccc(c2)Oc1ccc2c(c1)C(=O)N(C2=O)*,124.0,DSC
"poly({3,3'-bis[(6-{4-[(E)-2-(4-fluorophenyl)ethenyl]phenoxy}hexyl)oxy]benzidine}-alt-{4,4'-[2,2,2-trifluoro-1-(trifluoromethyl)ethane-1,1-diyl]bis(phthalic anhydride)})",Fc1ccc(cc1)/C=C/c1ccc(cc1)OCCCCCCOc1cc(ccc1N1C(=O)c2c(C1=O)cc(cc2)*)c1ccc(c(c1)OCCCCCCOc1ccc(cc1)/C=C/c1ccc(cc1)F)N1C(=O)c2c(C1=O)cc(cc2)C(C(F)(F)F)(C(F)(F)F)*,140.0,DSC
"functionalized poly{(3,3'-dihydroxybenzidine)-alt-[4,4'-(hexafluoroisopropylidene)bis(phthalic anhydride)]}",O=C(Oc1cc(ccc1N1C(=O)c2c(C1=O)cc(cc2)C(C(F)(F)F)(C(F)(F)F)*)c1ccc(c(c1)OC(=O)C=Cc1ccccc1)N1C(=O)c2c(C1=O)cc(cc2)*)C=Cc1ccccc1,181.0,DSC
"N-ethyl-N-(2-hydroxyethyl)-4-(1,2,2-tricyanoethenyl)aniline-functionalyzed poly((3',4-dihydroxybiphenyl-3,4'-diamine)-alt-{4,4'-[2,2,2-trifluoro-1-(trifluoromethyl)ethane-1,1-diyl]bis(phthalic anhydride)})",CCN(c1ccc(cc1)C(=C(C#N)C#N)C#N)CCOc1cc(ccc1N1C(=O)c2c(C1=O)ccc(c2)*)c1ccc(c(c1)OCCN(c1ccc(cc1)C(=C(C#N)C#N)C#N)CC)N1C(=O)c2c(C1=O)ccc(c2)C(C(F)(F)F)(C(F)(F)F)*,222.0,DSC
"poly{(4,4'-oxydianiline)-alt-[6,6'-bis(4-tertbutylphenyl)biphenyl-3,3',4,4'-tetracarboxylic anhydride]}",*c1ccc(cc1)Oc1ccc(cc1)N1C(=O)c2c(C1=O)cc(c(c2)c1ccc(cc1)C(C)(C)C)c1cc2c(cc1c1ccc(cc1)C(C)(C)C)C(=O)N(C2=O)*,370.0,DSC
"poly{(4,4'-methylenedianiline)-alt-[6,6'-bis(4-tertbutylphenyl)biphenyl-3,3',4,4'-tetracarboxylic anhydride]}",*c1ccc(cc1)Cc1ccc(cc1)N1C(=O)c2c(C1=O)cc(c(c2)c1ccc(cc1)C(C)(C)C)c1cc2c(cc1c1ccc(cc1)C(C)(C)C)C(=O)N(C2=O)*,360.0,DSC
"poly({4,4'-[2,2,2-trifluoro-1-(trifluoromethyl)ethane-1,1-diyl]dianiline}-alt-[6,6'-bis(4-tertbutylphenyl)biphenyl-3,3',4,4'-tetracarboxylic anhydride])",*c1ccc(cc1)C(C(F)(F)F)(C(F)(F)F)c1ccc(cc1)N1C(=O)c2c(C1=O)cc(c(c2)c1ccc(cc1)C(C)(C)C)c1cc2c(cc1c1ccc(cc1)C(C)(C)C)C(=O)N(C2=O)*,381.0,DSC
"poly((4,4'-oxydianiline)-alt-{6,6'-bis[4-(trimethylsilyl)phenyl]biphenyl-3,3',4,4'-tetracarboxylic anhydride})",*c1ccc(cc1)Oc1ccc(cc1)N1C(=O)c2c(C1=O)cc(c(c2)c1ccc(cc1)[Si](C)(C)C)c1cc2c(cc1c1ccc(cc1)[Si](C)(C)C)C(=O)N(C2=O)*,348.0,DSC
"poly((4,4'-methylenedianiline)-alt-{6,6'-bis[4-(trimethylsilyl)phenyl]biphenyl-3,3',4,4'-tetracarboxylic anhydride})",*c1ccc(cc1)Cc1ccc(cc1)N1C(=O)c2c(C1=O)cc(c(c2)c1ccc(cc1)[Si](C)(C)C)c1cc2c(cc1c1ccc(cc1)[Si](C)(C)C)C(=O)N(C2=O)*,348.0,DSC
