Repository: DrGlebsby/mfkit

# MFKit: RDKit-based Monomer Featurizer

MFKit is a lightweight RDKit-based Python package for physically grounded and interpretable featurization of monomers for polymer informatics and Quantitative Structure–Property Relationship (QSPR) modeling.

The package converts monomer SMILES strings into descriptor vectors that can be used as input features for machine learning models, data analysis, structure–property interpretation, and monomer design.

MFKit expects monomer SMILES strings to contain exactly two polymerization sites marked by `*` symbols.

File: Dataset_1.csv (part 5 of 8)
PI name,SMILES-Polymer,Tg(℃),Measurement methods
"poly({4,4'-[2,2,2-trifluoro-1-(trifluoromethyl)ethane-1,1-diyl]dianiline}-alt-{6,6'-bis[4-(trimethylsilyl)phenyl]biphenyl-3,3',4,4'-tetracarboxylic anhydride})",*c1ccc(cc1)C(C(F)(F)F)(C(F)(F)F)c1ccc(cc1)N1C(=O)c2c(C1=O)cc(c(c2)c1ccc(cc1)[Si](C)(C)C)c1cc2c(cc1c1ccc(cc1)[Si](C)(C)C)C(=O)N(C2=O)*,365.0,DSC
"poly((2,2'-di-tert-butyl-4,4'-methylenedianiline)-alt-{6,6'-[propane-1,3-diylbis(piperidine-4,1-diyl)]bis(2,3-dihydro-1H-naphtho[1,8-cd]pyran-1,3-dione)})",O=C1c2ccc(c3c2c(C(=O)N1c1ccc(cc1C(C)(C)C)Cc1ccc(c(c1)C(C)(C)C)*)ccc3)N1CCC(CC1)CCCC1CCN(CC1)c1ccc2c3c1cccc3C(=O)N(C2=O)*,202.7,DSC
"poly{[4,4'-(biphenyl-2,2'-diyldioxy)dianiline]-alt-[1,1',3,3'-tetraoxo-2,2'-(1,4-phenylene)bis(isoindoline-5-carboxylic acid)]}",*C(=O)Nc1ccc(cc1)Oc1ccccc1c1ccccc1Oc1ccc(cc1)NC(=O)c1ccc2c(c1)C(=O)N(C2=O)c1ccc(cc1)N1C(=O)c2c(C1=O)cc(cc2)*,268.0,DSC
"poly{[4,4'-(biphenyl-2,2'-diyldioxy)dianiline]-alt-[1,1',3,3'-tetraoxo-2,2'-(1,3-phenylene)bis(isoindoline-5-carboxylic acid)]}",*C(=O)Nc1ccc(cc1)Oc1ccccc1c1ccccc1Oc1ccc(cc1)NC(=O)c1ccc2c(c1)C(=O)N(C2=O)c1cccc(c1)N1C(=O)c2c(C1=O)cc(cc2)*,237.0,DSC
"poly{[4,4'-(biphenyl-4,4'-diyldioxy)dianiline]-alt-[1,1',3,3'-tetraoxo-2,2'-(1,3-phenylene)bis(isoindoline-5-carboxylic acid)]}",*C(=O)Nc1ccc(cc1)Oc1ccc(cc1)c1ccc(cc1)Oc1ccc(cc1)NC(=O)c1ccc2c(c1)C(=O)N(C2=O)c1cccc(c1)N1C(=O)c2c(C1=O)cc(cc2)*,292.0,DSC
"poly{[4,4'-(biphenyl-2,2'-diyldioxy)dianiline]-alt-[1,1',3,3'-tetraoxo-2,2'-(4-methyl-1,3-phenylene)bis(isoindoline-5-carboxylic acid)]}",*C(=O)Nc1ccc(cc1)Oc1ccccc1c1ccccc1Oc1ccc(cc1)NC(=O)c1ccc2c(c1)C(=O)N(C2=O)c1ccc(c(c1)N1C(=O)c2c(C1=O)cc(cc2)*)C,266.0,DSC
"poly{[4,4'-(biphenyl-4,4'-diyldioxy)dianiline]-alt-[1,1',3,3'-tetraoxo-2,2'-(4-methyl-1,3-phenylene)bis(isoindoline-5-carboxylic acid)]}",*C(=O)Nc1ccc(cc1)Oc1ccc(cc1)c1ccc(cc1)Oc1ccc(cc1)NC(=O)c1ccc2c(c1)C(=O)N(C2=O)c1ccc(c(c1)N1C(=O)c2c(C1=O)cc(cc2)*)C,299.0,DSC
"poly{[4,4'-(biphenyl-2,2'-diyldioxy)dianiline]-alt-[1,1',3,3'-tetraoxo-2,2'-[methylenebis(4,1-phenylene)]bis(isoindoline-5-carboxylic acid)]}",*C(=O)Nc1ccc(cc1)Oc1ccccc1c1ccccc1Oc1ccc(cc1)NC(=O)c1ccc2c(c1)C(=O)N(C2=O)c1ccc(cc1)Cc1ccc(cc1)N1C(=O)c2c(C1=O)cc(cc2)*,240.0,DSC
"poly([4,4'-(biphenyl-2,2'-diyldioxy)dianiline]-alt-{1,1',3,3'-tetraoxo-2,2'-[oxybis(4,1-phenylene)]bis(isoindolin-5-carboxylic acid)})",*C(=O)Nc1ccc(cc1)Oc1ccccc1c1ccccc1Oc1ccc(cc1)NC(=O)c1ccc2c(c1)C(=O)N(C2=O)c1ccc(cc1)Oc1ccc(cc1)N1C(=O)c2c(C1=O)cc(cc2)*,244.0,DSC
"poly([4,4'-(biphenyl-4,4'-diyldioxy)dianiline]-alt-{1,1',3,3'-tetraoxo-2,2'-[oxybis(4,1-phenylene)]bis(isoindolin-5-carboxylic acid)})",*C(=O)Nc1ccc(cc1)Oc1ccc(cc1)c1ccc(cc1)Oc1ccc(cc1)NC(=O)c1ccc2c(c1)C(=O)N(C2=O)c1ccc(cc1)Oc1ccc(cc1)N1C(=O)c2c(C1=O)cc(cc2)*,286.0,DSC
"poly([4,4'-(biphenyl-2,2'-diyldioxy)dianiline]-alt-{1,1',3,3'-tetraoxo-2,2'-[3,4'-oxybis(benzene-1,1'-diyl)]bis(isoindolin-5-carboxylic acid)})",c1(ccc2c(c1)C(=O)N(C2=O)c1cccc(Oc2ccc(N3C(=O)c4c(ccc(c4)C(=O)Nc4ccc(cc4)Oc4ccccc4c4ccccc4Oc4ccc(cc4)NC(=O)*)C3=O)cc2)c1)*,239.0,DSC
"poly([4,4'-(biphenyl-4,4'-diyldioxy)dianiline]-alt-{1,1',3,3'-tetraoxo-2,2'-[3,4'-oxybis(benzene-1,1'-diyl)]bis(isoindolin-5-carboxylic acid)})",c1(ccc2c(c1)C(=O)N(C2=O)c1cccc(Oc2ccc(N3C(=O)c4c(ccc(c4)C(=O)Nc4ccc(cc4)Oc4ccc(c5ccc(Oc6ccc(cc6)NC(=O)*)cc5)cc4)C3=O)cc2)c1)*,262.0,DSC
"poly([4,4'-(biphenyl-2,2'-diyldioxy)dianiline]-alt-{1,1',3,3'-tetraoxo-2,2'-[1,4-phenylenebis(oxy-4,1-phenylene)]bis(isoindoline-5-carboxylic acid)})",*C(=O)Nc1ccc(cc1)Oc1ccccc1c1ccccc1Oc1ccc(cc1)NC(=O)c1ccc2c(c1)C(=O)N(C2=O)c1ccc(cc1)Oc1ccc(cc1)Oc1ccc(cc1)N1C(=O)c2c(C1=O)cc(cc2)*,238.0,DSC
"poly([4,4'-(biphenyl-2,2'-diyldioxy)dianiline]-alt-{1,1',3,3'-tetraoxo-2,2'-[1,3-phenylenebis(oxy-4,1-phenylene)]bis(isoindoline-5-carboxylic acid)})",*C(=O)Nc1ccc(cc1)Oc1ccccc1c1ccccc1Oc1ccc(cc1)NC(=O)c1ccc2c(c1)C(=O)N(C2=O)c1ccc(cc1)Oc1cccc(c1)Oc1ccc(cc1)N1C(=O)c2c(C1=O)cc(cc2)*,229.0,DSC
"poly([4,4'-(biphenyl-2,2'-diyldioxy)dianiline]-alt-{1,1',3,3'-tetraoxo-2,2'-[biphenyl-4,4'-diylbis(oxy-4,1-phenylene)]bis(isoindoline-5-carboxylic acid)})",*C(=O)Nc1ccc(cc1)Oc1ccccc1c1ccccc1Oc1ccc(cc1)NC(=O)c1ccc2c(c1)C(=O)N(C2=O)c1ccc(cc1)Oc1ccccc1c1ccccc1Oc1ccc(cc1)N1C(=O)c2c(C1=O)cc(cc2)*,227.0,DSC
"poly([4,4'-(biphenyl-4,4'-diyldioxy)dianiline]-alt-{1,1',3,3'-tetraoxo-2,2'-[biphenyl-4,4'-diylbis(oxy-4,1-phenylene)]bis(isoindoline-5-carboxylic acid)})",*C(=O)Nc1ccc(cc1)Oc1ccc(cc1)c1ccc(cc1)Oc1ccc(cc1)NC(=O)c1ccc2c(c1)C(=O)N(C2=O)c1ccc(cc1)Oc1ccccc1c1ccccc1Oc1ccc(cc1)N1C(=O)c2c(C1=O)cc(cc2)*,254.0,DSC
"poly([4,4'-(biphenyl-2,2'-diyldioxy)dianiline]-alt-{1,1',3,3'-tetraoxo-2,2'-[biphenyl-4,4'-diylbis(oxy-4,1-phenylene)]bis(isoindoline-5-carboxylic acid)})",*C(=O)Nc1ccc(cc1)Oc1ccccc1c1ccccc1Oc1ccc(cc1)NC(=O)c1ccc2c(c1)C(=O)N(C2=O)c1ccc(cc1)Oc1ccc(cc1)c1ccc(cc1)Oc1ccc(cc1)N1C(=O)c2c(C1=O)cc(cc2)*,239.0,DSC
"poly([4,4'-(biphenyl-2,2'-diyldioxy)dianiline]-alt-{1,1',3,3'-tetraoxo-2,2'-[1-methylethane-1,1-diylbis(oxy-4,1-phenylene)]bis(isoindoline-5-carboxylic acid)})",*C(=O)Nc1ccc(cc1)Oc1ccccc1c1ccccc1Oc1ccc(cc1)NC(=O)c1ccc2c(c1)C(=O)N(C2=O)c1ccc(cc1)Oc1ccc(cc1)C(c1ccc(cc1)Oc1ccc(cc1)N1C(=O)c2c(C1=O)cc(cc2)*)(C)C,229.0,DSC
"poly([4,4'-(biphenyl-4,4'-diyldioxy)dianiline]-alt-{1,1',3,3'-tetraoxo-2,2'-[1-methylethane-1,1-diylbis(oxy-4,1-phenylene)]bis(isoindoline-5-carboxylic acid)})",*C(=O)Nc1ccc(cc1)Oc1ccc(cc1)c1ccc(cc1)Oc1ccc(cc1)NC(=O)c1ccc2c(c1)C(=O)N(C2=O)c1ccc(cc1)Oc1ccc(cc1)C(c1ccc(cc1)Oc1ccc(cc1)N1C(=O)c2c(C1=O)cc(cc2)*)(C)C,283.0,DSC
"poly([4,4'-(biphenyl-2,2'-diyldioxy)dianiline]-alt-{1,1',3,3'-tetraoxo-2,2'-[sulfonylbis(4,1-phenyleneoxy-4,1-phenylene)]bis(isoindoline-5-carboxylic acid)})",*C(=O)Nc1ccc(cc1)Oc1ccccc1c1ccccc1Oc1ccc(cc1)NC(=O)c1ccc2c(c1)C(=O)N(C2=O)c1ccc(cc1)Oc1ccc(cc1)S(=O)(=O)c1ccc(cc1)Oc1ccc(cc1)N1C(=O)c2c(C1=O)cc(cc2)*,236.0,DSC
"poly([4,4'-(biphenyl-4,4'-diyldioxy)dianiline]-alt-{1,1',3,3'-tetraoxo-2,2'-[sulfonylbis(4,1-phenyleneoxy-4,1-phenylene)]bis(isoindoline-5-carboxylic acid)})",*C(=O)Nc1ccc(cc1)Oc1ccc(cc1)c1ccc(cc1)Oc1ccc(cc1)NC(=O)c1ccc2c(c1)C(=O)N(C2=O)c1ccc(cc1)Oc1ccc(cc1)S(=O)(=O)c1ccc(cc1)Oc1ccc(cc1)N1C(=O)c2c(C1=O)cc(cc2)*,267.0,DSC
"poly([4,4'-(naphthalene-2,7-diyldioxy)dianiline]-alt-{4,4'-[2,2,2-trifluoro-1-(trifluoromethyl)ethane-1,1-diyl]bis(phthalic anhydride)})",*c1ccc2c(c1)C(=O)N(C2=O)c1ccc(cc1)Oc1ccc2c(c1)cc(cc2)Oc1ccc(cc1)N1C(=O)c2c(C1=O)cc(cc2)C(C(F)(F)F)(C(F)(F)F)*,302.3,DSC
"poly{[4,4'-(naphthalene-2,7-diyldioxy)dianiline]-alt-(pyromellitic anhydride)}",*c1ccc(cc1)Oc1ccc2c(c1)cc(cc2)Oc1ccc(cc1)n1c(=O)c2c(c1=O)cc1c(c2)c(=O)n(c1=O)*,320.8,DSC
"poly({2,6-bis[(4-isocyanatobenzyl)phenyl]1,2,3,5,6,7-hexahydrobenzo[1,2-c:4,5-c']dipyrrole-1,3,5,7-tetraone}-alt-{3,3'-[(4,4'-dinitrobiphenyl-3,3'-diyl)dicarbamoyl]dibenzoic acid})",*c1ccc(cc1)Cc1ccc(cc1)NC(=O)c1cccc(c1)c1[nH]c2c(n1)cc(cc2)c1ccc2c(c1)nc([nH]2)c1cccc(c1)C(=O)Nc1ccc(cc1)Cc1ccc(cc1)n1c(=O)c2c(c1=O)cc1c(c2)c(=O)n(c1=O)*,277.0,DSC
" poly({2,2'-bis[(4-isocyanatobenzyl)phenyl]-5,5'-sulfonylbis(2,3-dihydro-1H-isoindolin-1,3-dione)}-alt-{3,3'-[(4,4'-dinitrobiphenyl-3,3'-diyl)dicarbamoyl]dibenzoic acid})",*c1cccc(c1)C(=O)Nc1ccc(cc1)Cc1ccc(cc1)N1C(=O)c2c(C1=O)ccc(c2)S(=O)(=O)c1ccc2c(c1)C(=O)N(C2=O)c1ccc(cc1)Cc1ccc(cc1)NC(=O)c1cccc(c1)c1[nH]c2c(n1)cc(cc2)c1ccc2c(c1)nc([nH]2)*,270.0,DSC
"poly[(5,5-dimethylhydantoin-1,3-diyl)carbonyl(1,3-dioxoisoindoline-5,2-diyl)-1,4-phenyleneoxy-1,4-phenylene(1,3-dioxoisoindoline-2,5-diyl)carbonyl]",*c1ccc2c(c1)C(=O)N(C2=O)c1ccc(cc1)Oc1ccc(cc1)N1C(=O)c2c(C1=O)cc(cc2)C(=O)N1C(=O)N(C(=O)C1(C)C)C(=O)*,156.0,DSC
"poly[(5,5-diethylhydantoin-1,3-diyl)carbonyl(1,3-dioxoisoindoline-5,2-diyl)-1,4-phenyleneoxy-1,4-phenylene(1,3-dioxoisoindoline-2,5-diyl)carbonyl]",CCC1(CC)C(=O)N(C(=O)N1C(=O)c1ccc2c(c1)C(=O)N(C2=O)c1ccc(cc1)Oc1ccc(cc1)N1C(=O)c2c(C1=O)cc(cc2)*)C(=O)*,160.0,DSC
"poly{(benzene-1,4-diamine)-alt-[1,1',3,3'-dioxo-2,2'-(2,4,6-trimethyl-1,3-phenylene)bis(isoindoline-5-carboxylic acid)]}",*C(=O)Nc1ccc(cc1)NC(=O)c1ccc2c(c1)C(=O)N(C2=O)c1c(C)cc(c(c1C)N1C(=O)c2c(C1=O)cc(cc2)*)C,327.0,DSC
"poly{(2,4,6-trimethyl-m-phenylenediamine)-alt-[1,1',3,3'-dioxo-2,2'-(2,4,6-trimethyl-1,3-phenylene)bis(isoindoline-5-carboxylic acid)]}",*c1ccc2c(c1)C(=O)N(C2=O)c1c(C)cc(c(c1C)N1C(=O)c2c(C1=O)cc(cc2)C(=O)Nc1c(C)cc(c(c1C)NC(=O)*)C)C,288.0,DSC
"poly{(2,2'-dimethylbenzidine)-alt-[1,1',3,3'-dioxo-2,2'-(2,4,6-trimethyl-1,3-phenylene)bis(isoindoline-5-carboxylic acid)]}",*C(=O)Nc1ccc(c(c1)C)c1ccc(cc1C)NC(=O)c1ccc2c(c1)C(=O)N(C2=O)c1c(C)cc(c(c1C)N1C(=O)c2c(C1=O)cc(cc2)*)C,259.0,DSC
"poly{[3,3'-bis(trifluoromethyl)benzidine]-alt-[1,1',3,3'-dioxo-2,2'-(2,4,6-trimethyl-1,3-phenylene)bis(isoindoline-5-carboxylic acid)]}",*C(=O)Nc1ccc(c(c1)C(F)(F)F)c1ccc(cc1C(F)(F)F)NC(=O)c1ccc2c(c1)C(=O)N(C2=O)c1c(C)cc(c(c1C)N1C(=O)c2c(C1=O)cc(cc2)*)C,267.0,DSC
"poly{[4,4'-bis(4-aminophenoxy)benzophenone]-alt-[5,5'-carbonylbis(isobenzofuran-1,3-dione)]}",*c1ccc2c(c1)C(=O)N(C2=O)c1ccc(cc1)Oc1ccc(cc1)C(=O)c1ccc(cc1)Oc1ccc(cc1)N1C(=O)c2c(C1=O)cc(cc2)C(=O)*,252.0,DSC
"poly{[4,4'-bis(4-aminophenoxy)benzophenone]-alt-(cis-hexadecahydro[5,5'-bi-2-benzofuran]-1,1',3,3'-tetraone)}",*c1ccc(cc1)Oc1ccc(cc1)C(=O)c1ccc(cc1)Oc1ccc(cc1)N1C(=O)c2c(C1=O)cc(cc2)c1ccc2c(c1)C(=O)N(C2=O)*,253.0,DSC
"poly{[4,4'-bis(4-aminophenoxy)benzophenone]-alt-[5,5'-oxybis(2-benzofuran-1,3-dione)]}",*c1ccc(cc1)Oc1ccc(cc1)C(=O)c1ccc(cc1)Oc1ccc(cc1)N1C(=O)c2c(C1=O)cc(cc2)Oc1ccc2c(c1)C(=O)N(C2=O)*,243.0,DSC
"poly{[4,4'-bis(4-aminophenoxy)benzophenone]-alt-[5,5'-sulfonylbis(isobenzofuran-1,3-dione)]}",*c1ccc(cc1)Oc1ccc(cc1)C(=O)c1ccc(cc1)Oc1ccc(cc1)N1C(=O)c2c(C1=O)cc(cc2)S(=O)(=O)c1ccc2c(c1)C(=O)N(C2=O)*,278.0,DSC
"poly([4,4'-bis(4-aminophenoxy)benzophenone]-alt-{4,4'-[2,2,2-trifluoro-1-(trifluoromethyl)ethane-1,1-diyl]bis(phthalic anhydride)})",*c1ccc2c(c1)C(=O)N(C2=O)c1ccc(cc1)Oc1ccc(cc1)C(=O)c1ccc(cc1)Oc1ccc(cc1)N1C(=O)c2c(C1=O)cc(cc2)C(C(F)(F)F)(C(F)(F)F)*,268.0,DSC
"poly[(3,3'-{[3,5-bis(trifluoromethyl)phenyl]phosphoryl}dianiline)-alt-{3,6-bis[3,5-bis(trifluoromethyl)phenyl]benzene-1,2:4,5-tetracarboxylic dianhydride}]",*c1cccc(c1)P(=O)(c1cc(cc(c1)C(F)(F)F)C(F)(F)F)c1cccc(c1)n1c(=O)c2c(c1=O)c(c1cc(cc(c1)C(F)(F)F)C(F)(F)F)c1c(c2c2cc(cc(c2)C(F)(F)F)C(F)(F)F)c(=O)n(c1=O)*,293.0,DSC
"poly[(3,3'-{[4-(trifluoromethyl)phenyl]phosphoryl}dianiline)-alt-{3,6-bis[3,5-bis(trifluoromethyl)phenyl]benzene-1,2:4,5-tetracarboxylic dianhydride}]",*c1cccc(c1)P(=O)(c1ccc(cc1)C(F)(F)F)c1cccc(c1)n1c(=O)c2c(c1=O)c(c1cc(cc(c1)C(F)(F)F)C(F)(F)F)c1c(c2c2cc(cc(c2)C(F)(F)F)C(F)(F)F)c(=O)n(c1=O)*,311.0,DSC
"poly([3,3'-(phenylphosphoryl)dianiline]-alt-{3,6-bis[3,5-bis(trifluoromethyl)phenyl]pyromellitic dianhydride})",*c1cccc(c1)P(=O)(c1ccccc1)c1cccc(c1)n1c(=O)c2c(c1=O)c(c1cc(cc(c1)C(F)(F)F)C(F)(F)F)c1c(c2c2cc(cc(c2)C(F)(F)F)C(F)(F)F)c(=O)n(c1=O)*,324.0,DSC
"poly[(3,3'-{[3,5-bis(trifluoromethyl)phenyl]phosphoryl}dianiline)-alt-{3,6-bis[4-(trifluoromethyl)phenyl]pyromellitic dianhydride}]",*c1cccc(c1)P(=O)(c1cc(cc(c1)C(F)(F)F)C(F)(F)F)c1cccc(c1)n1c(=O)c2c(c1=O)c(c1ccc(cc1)C(F)(F)F)c1c(c2c2ccc(cc2)C(F)(F)F)c(=O)n(c1=O)*,310.0,DSC
"poly[(3,3'-{4-(trifluoromethyl)phenyl]phosphoryl}dianiline)-alt-{3,6-bis[4-(trifluoromethyl)phenyl]pyromellitic dianhydride}]",*c1cccc(c1)P(=O)(c1ccc(cc1)C(F)(F)F)c1cccc(c1)n1c(=O)c2c(c1=O)c(c1ccc(cc1)C(F)(F)F)c1c(c2c2ccc(cc2)C(F)(F)F)c(=O)n(c1=O)*,324.0,DSC
"poly([3,3'-(phenylphosphoryl)dianiline]-alt-{3,6-bis[4-(trifluoromethyl)phenyl]pyromellitic dianhydride})",*c1cccc(c1)P(=O)(c1ccccc1)c1cccc(c1)n1c(=O)c2c(c1=O)c(c1ccc(cc1)C(F)(F)F)c1c(c2c2ccc(cc2)C(F)(F)F)c(=O)n(c1=O)*,334.0,DSC
"poly[(3,3'-{[3,5-bis(trifluoromethyl)phenyl]phosphoryl}dianiline)-alt-(3,6-diphenylpyromellitic dianhydride)]",*c1cccc(c1)P(=O)(c1cc(cc(c1)C(F)(F)F)C(F)(F)F)c1cccc(c1)n1c(=O)c2c(c1=O)c(c1ccccc1)c1c(c2c2ccccc2)c(=O)n(c1=O)*,320.0,DSC
"poly[(3,3'-{[4-(trifluoromethyl)phenyl]phosphoryl}dianiline)-alt-(3,6-diphenylpyromellitic dianhydride)]",*c1cccc(c1)P(=O)(c1ccc(cc1)C(F)(F)F)c1cccc(c1)n1c(=O)c2c(c1=O)c(c1ccccc1)c1c(c2c2ccccc2)c(=O)n(c1=O)*,337.0,DSC
"poly{[3,3'-(phenylphosphoryl)dianiline]-alt-(3,6-diphenylpyromellitic dianhydride)}",*c1cccc(c1)P(=O)(c1ccccc1)c1cccc(c1)n1c(=O)c2c(c1=O)c(c1ccccc1)c1c(c2c2ccccc2)c(=O)n(c1=O)*,342.0,DSC
"poly{[naphthalene-2,7-diyl 4,4'-bis(2,5-dioxo-1H-pyrrol-1-yl)dibenzoate]-alt-[2,2'-oxybis(ethane-1-thiol)]}",*c1ccc(cc1)C(=O)Oc1ccc2c(c1)cc(cc2)OC(=O)c1ccc(cc1)N1C(=O)CC(C1=O)SCCOCCSC1CC(=O)N(C1=O)*,160.0,DSC
"poly({bis[4-(2,5-dihydro-2,5-dioxo-1H-pyrrol-1-yl)benzoic acid] [(dimethylmethylene)bis(4,1-phenylene)] ester}-alt-[2,2'-oxybis(ethane-1-thiol)])",*c1ccc(cc1)C(=O)Oc1ccc(cc1)C(c1ccc(cc1)OC(=O)c1ccc(cc1)N1C(=O)CC(C1=O)SCCOCCSC1CC(=O)N(C1=O)*)(C)C,143.0,DSC
"poly{[3,3'-oxybis(phthalic acid)1,2:1',2'-dianhydride]-alt-(4,4'-oxydianiline)}",*c1ccc(cc1)Oc1ccc(cc1)N1C(=O)c2c(C1=O)c(ccc2)Oc1cccc2c1C(=O)N(C2=O)*,290.0,DSC
"poly{[4,5'-oxybis(benzo[c]furan-1,3-dione)]-alt-(4,4'-oxydianiline)}",*c1ccc(cc1)Oc1ccc(cc1)N1C(=O)c2c(C1=O)cc(cc2)Oc1cccc2c1C(=O)N(C2=O)*,272.0,DSC
"poly{[3,3'-oxybis(phthalic acid)1,2:1',2'-dianhydride]-alt-[4,4'-(1,4-phenylenedioxy)dianiline]}",*c1ccc(cc1)Oc1ccc(cc1)Oc1ccc(cc1)N1C(=O)c2c(C1=O)c(ccc2)Oc1cccc2c1C(=O)N(C2=O)*,253.0,DSC
"poly{[4,5'-oxybis(benzo[c]furan-1,3-dione)]-alt-[4,4'-(1,4-phenylenedioxy)dianiline]}",*c1ccc(cc1)Oc1ccc(cc1)Oc1ccc(cc1)N1C(=O)c2c(C1=O)cc(cc2)Oc1cccc2c1C(=O)N(C2=O)*,245.0,DSC
"poly{(bisphenol A)-alt-[2,2'-(2,2'-dimethylbiphenyl-4,4'-diyl)bis(1,3-dioxoisoindoline-5-carbonyl chloride]}",*C(=O)Oc1ccc(cc1)C(c1ccc(cc1)OC(=O)c1ccc2c(c1)C(=O)N(C2=O)c1ccc(c(c1)C)c1ccc(cc1C)N1C(=O)c2c(C1=O)cc(cc2)*)(C)C,166.0,DSC
"poly{[2,2',6,6'-tetramethyl-4,4'-(1-methylethane-1,1-diyl)diphenol]-alt-[2,2'-(2,2'-dimethylbiphenyl-4,4'-diyl)bis(1,3-dihydro-1,3-dioxoisoindole-5-carbonyl chloride)]}",*C(=O)Oc1c(C)cc(cc1C)C(c1cc(C)c(c(c1)C)OC(=O)c1ccc2c(c1)C(=O)N(C2=O)c1ccc(c(c1)C)c1ccc(cc1C)N1C(=O)c2c(C1=O)cc(cc2)*)(C)C,182.0,DSC
"poly{[2,2'-dimethylbiphenyl-4,4'-diol]-alt-[2,2'-(2,2'-dimethylbiphenyl-4,4'-diyl)bis(1,3-dihydro-1,3-dioxoisoindole-5-carbonyl chloride)]}",*C(=O)Oc1ccc(c(c1)C)c1ccc(cc1C)OC(=O)c1ccc2c(c1)C(=O)N(C2=O)c1ccc(c(c1)C)c1ccc(cc1C)N1C(=O)c2c(C1=O)cc(cc2)*,177.0,DSC
"poly{[4-(adamantan-1-yl)benzene-1,3-diol]-alt-[2,2'-(2,2'-dimethylbiphenyl-4,4'-diyl)bis(1,3-dihydro-1,3-dioxoisoindole-5-carbonyl chloride)]}",*C(=O)Oc1ccc(c(c1)OC(=O)c1ccc2c(c1)C(=O)N(C2=O)c1ccc(c(c1)C)c1ccc(cc1C)N1C(=O)c2c(C1=O)cc(cc2)*)C12CC3CC(C2)CC(C1)C3,225.0,DSC
"poly{[4,4'-(adamantan-2,2-diyl)diphenol]-alt-[2,2'-(2,2'-dimethylbiphenyl-4,4'-diyl)bis(1,3-dihydro-1,3-dioxoisoindole-5-carbonyl chloride)]}",*C(=O)Oc1ccc(cc1)C1(C2CC3CC1CC(C2)C3)c1ccc(cc1)OC(=O)c1ccc2c(c1)C(=O)N(C2=O)c1ccc(c(c1)C)c1ccc(cc1C)N1C(=O)c2c(C1=O)cc(cc2)*,222.0,DSC
"poly{[4,4'-(tricyclo[5.2.1.0^2,6^^]decan-8,8-diyl)diphenol]-alt-[2,2'-(2,2'-dimethylbiphenyl-4,4'-diyl)bis(1,3-dihydro-1,3-dioxoisoindole-5-carbonyl chloride)]}",*C(=O)Oc1ccc(cc1)C1(CC2CC1C1C2CCC1)c1ccc(cc1)OC(=O)c1ccc2c(c1)C(=O)N(C2=O)c1ccc(c(c1)C)c1ccc(cc1C)N1C(=O)c2c(C1=O)cc(cc2)*,226.0,DSC
"poly{[4,4'-(cyclododecane-1,1-diyl)diphenol]-alt-[2,2'-(2,2'-dimethylbiphenyl-4,4'-diyl)bis(1,3-dihydro-1,3-dioxoisoindole-5-carbonyl chloride)]}",*C(=O)Oc1ccc(cc1)C1(CCCCCCCCCCC1)c1ccc(cc1)OC(=O)c1ccc2c(c1)C(=O)N(C2=O)c1ccc(c(c1)C)c1ccc(cc1C)N1C(=O)c2c(C1=O)cc(cc2)*,204.0,DSC
"poly{[4,4'-(4-tert-butylcyclohexane-1,1-diyl)diphenol]-alt-[2,2'-(2,2'-dimethylbiphenyl-4,4'-diyl)bis(1,3-dihydro-1,3-dioxoisoindole-5-carbonyl chloride)]}",*C(=O)Oc1ccc(cc1)C1(CCC(CC1)C(C)(C)C)c1ccc(cc1)OC(=O)c1ccc2c(c1)C(=O)N(C2=O)c1ccc(c(c1)C)c1ccc(cc1C)N1C(=O)c2c(C1=O)cc(cc2)*,217.0,DSC
"poly[(1,3-dioxoisoindoline-2,5-diyl)[bis(trifluoromethyl)methylene](1,3-dioxoisoindoline-5,2-diyl)(3,3'-bis{2-[(4-methyl-2-oxo-2H-chromen-7-yl)oxy]ethoxy}biphenyl-4,4'-diyl)]",*c1ccc2c(c1)C(=O)N(C2=O)c1ccc(cc1OCCOc1ccc2c(c1)oc(=O)cc2C)c1ccc(c(c1)OCCOc1ccc2c(c1)oc(=O)cc2C)N1C(=O)c2c(C1=O)ccc(c2)C(C(F)(F)F)(C(F)(F)F)*,132.0,DSC
"poly{(1,3,5,7-tetraoxo-5,7-dihydrobenzo[1,2-c:4,5-c']dipyrrole-2,6(1H,3H)-diyl)[3-(trifluoromethyl)-1,4-phenylene]oxy-1,2-phenyleneoxy[2-(trifluoromethyl)-1,4-phenylene]}",*c1ccc(c(c1)C(F)(F)F)Oc1ccccc1Oc1ccc(cc1C(F)(F)F)n1c(=O)c2c(c1=O)cc1c(c2)c(=O)n(c1=O)*,277.0,DSC
"poly{(1,3-dioxoisoindoline-2,5-diyl)carbonyl(1,3-dioxoisoindoline-5,2-diyl)[3-(trifluoromethyl)-1,4-phenylene]oxy-1,2-phenyleneoxy[2-(trifluoromethyl)-1,4-phenylene]}",*c1ccc2c(c1)C(=O)N(C2=O)c1ccc(c(c1)C(F)(F)F)Oc1ccccc1Oc1ccc(cc1C(F)(F)F)N1C(=O)c2c(C1=O)cc(cc2)C(=O)*,236.0,DSC
"poly{(1,1',3,3'-tetraoxo[5,5'-biisoindoline-2,2'-diyl])[3-(trifluoromethyl)-1,4-phenylene]oxy-1,2-phenyleneoxy[2-(trifluoromethyl)-1,4-phenylene]}",*c1ccc(c(c1)C(F)(F)F)Oc1ccccc1Oc1ccc(cc1C(F)(F)F)N1C(=O)c2c(C1=O)cc(cc2)c1ccc2c(c1)C(=O)N(C2=O)*,249.0,DSC
"poly{(1,3-dioxoisoindoline-2,5-diyl)sulfonyl(1,3-dioxoisoindoline-5,2-diyl)[3-(trifluoromethyl)-1,4-phenylene]oxy-1,2-phenyleneoxy[2-(trifluoromethyl)-1,4-phenylene]}",*c1ccc(c(c1)C(F)(F)F)Oc1ccccc1Oc1ccc(cc1C(F)(F)F)N1C(=O)c2c(C1=O)cc(cc2)S(=O)(=O)c1ccc2c(c1)C(=O)N(C2=O)*,255.0,DSC
"poly{(1,3-dioxoisoindoline-2,5-diyl)oxy(1,3-dioxoisoindoline-5,2-diyl)[3-(trifluoromethyl)-1,4-phenylene]oxy-1,2-phenyleneoxy[2-(trifluoromethyl)-1,4-phenylene]}",*c1ccc(c(c1)C(F)(F)F)Oc1ccccc1Oc1ccc(cc1C(F)(F)F)N1C(=O)c2c(C1=O)cc(cc2)Oc1ccc2c(c1)C(=O)N(C2=O)*,223.0,DSC
"poly{(1,3-dioxoisoindoline-2,5-diyl)[bis(trifluoromethyl)methylene](1,3-dioxoisoindoline-5,2-diyl)[3-(trifluoromethyl)-1,4-phenylene]oxy-1,2-phenyleneoxy[2-(trifluoromethyl)-1,4-phenylene]}",FC(c1cc(ccc1Oc1ccccc1Oc1ccc(cc1C(F)(F)F)N1C(=O)c2c(C1=O)cc(cc2)*)N1C(=O)c2c(C1=O)cc(cc2)C(C(F)(F)F)(C(F)(F)F)*)(F)F,247.0,DSC
"poly[1,3-dioxoisoindoline-5,2-diyl-1,3-phenylene(oxo)(phenyl)-lambda5-phosphanediyl-1,3-phenylene-1,3-dioxoisoindoline-2,5-diylcarbonylimino-1,3-phenylene(oxo)(phenyl)-lambda5-phosphanediyl-1,3-phenyleneiminocarbonyl]",*C(=O)Nc1cccc(c1)P(=O)(c1ccccc1)c1cccc(c1)NC(=O)c1ccc2c(c1)C(=O)N(C2=O)c1cccc(c1)P(=O)(c1cccc(c1)N1C(=O)c2c(C1=O)cc(cc2)*)c1ccccc1,262.0,DSC
"poly[4-phenylpyridine-2,6-diyl-1,4-phenyleneiminocarbonyl-1,3-dioxoisoindoline-5,2-diyl-1,3-phenylene(oxo)(phenyl)-lambda5-phosphanediyl-1,3-phenylene-1,3-dioxoisoindoline-2,5-diylcarbonylimino-1,4-phenylene]",*C(=O)Nc1ccc(cc1)c1nc(cc(c1)c1ccccc1)c1ccc(cc1)NC(=O)c1ccc2c(c1)C(=O)N(C2=O)c1cccc(c1)P(=O)(c1cccc(c1)N1C(=O)c2c(C1=O)cc(cc2)*)c1ccccc1,258.0,DSC
"poly[1,3-dioxoisoindoline-5,2-diyl-1,3-phenylene(oxo)(phenyl)-lambda5-phosphanediyl-1,3-phenylene-1,3-dioxoisoindoline-2,5-diylcarbonylimino-1,4-phenylenesulfonyl-1,4-phenyleneiminocarbonyl]",*C(=O)Nc1ccc(cc1)S(=O)(=O)c1ccc(cc1)NC(=O)c1ccc2c(c1)C(=O)N(C2=O)c1cccc(c1)P(=O)(c1cccc(c1)N1C(=O)c2c(C1=O)cc(cc2)*)c1ccccc1,241.0,DSC
"poly[1,3-dioxoisoindoline-5,2-diyl-1,3-phenylene(oxo)(phenyl)-lambda5-phosphanediyl-1,3-phenylene-1,3-dioxoisoindoline-2,5-diylcarbonylimino-1,4-phenyleneiminocarbonyl]",*C(=O)Nc1ccc(cc1)NC(=O)c1ccc2c(c1)C(=O)N(C2=O)c1cccc(c1)P(=O)(c1cccc(c1)N1C(=O)c2c(C1=O)cc(cc2)*)c1ccccc1,263.0,DSC
"poly[1,3-dioxoisoindoline-5,2-diyl-1,3-phenylene(oxo)(phenyl)-lambda5-phosphanediyl-1,3-phenylene-1,3-dioxoisoindoline-2,5-diylcarbonylimino-1,4-phenylenemethylene-1,4-phenyleneiminocarbonyl]",*C(=O)Nc1ccc(cc1)Cc1ccc(cc1)NC(=O)c1ccc2c(c1)C(=O)N(C2=O)c1cccc(c1)P(=O)(c1cccc(c1)N1C(=O)c2c(C1=O)cc(cc2)*)c1ccccc1,233.0,DSC
"poly[1,3-dioxoisoindoline-5,2-diyl-1,3-phenylene(oxo)(phenyl)-lambda5-phosphanediyl-1,3-phenylene-1,3-dioxoisoindoline-2,5-diylcarbonylimino-1,4-phenyleneoxy-1,4-phenyleneiminocarbonyl]",*C(=O)Nc1ccc(cc1)Oc1ccc(cc1)NC(=O)c1ccc2c(c1)C(=O)N(C2=O)c1cccc(c1)P(=O)(c1cccc(c1)N1C(=O)c2c(C1=O)cc(cc2)*)c1ccccc1,235.0,DSC
"poly[(1,3-dioxoisoindoline-5,2-diyl)-1,3-phenylene(phenylphosphonoyl)-1,3-phenylene(1,3-dioxoisoindoline-2,5-diyl)carbonyliminofluorene-3,6-diyliminocarbonyl)",*C(=O)Nc1ccc2c(-c3cc(ccc3C2)NC(=O)c2ccc3c(c2)C(=O)N(C3=O)c2cccc(c2)P(=O)(c2cccc(c2)N2C(=O)c3c(C2=O)cc(cc3)*)c2ccccc2)c1,248.0,DSC
"poly[1,3-dioxoisoindoline-5,2-diyl-1,3-phenylene(oxo)(phenyl)-lambda5-phosphanediyl-1,3-phenylene-1,3-dioxoisoindoline-2,5-diylcarbonyliminobiphenyl-4,4'-diyliminocarbonyl]",*C(=O)Nc1ccc(cc1)c1ccc(cc1)NC(=O)c1ccc2c(c1)C(=O)N(C2=O)c1cccc(c1)P(=O)(c1cccc(c1)N1C(=O)c2c(C1=O)cc(cc2)*)c1ccccc1,253.0,DSC
"poly{1,3,5,7-tetraoxo-1,3,5,7-tetrahydro-2,6-diazacyclopenta<f>inden-2,6-diyl-4-[4-(1-methyl-1-phenylethyl)phenoxy]-1,3-phenylene}",*c1ccc(c(c1)n1c(=O)c2c(c1=O)cc1c(c2)c(=O)n(c1=O)*)Oc1ccc(cc1)C(c1ccccc1)(C)C,340.0,DSC
"poly{1,1',3,3'-tetraoxo-5,5'-biisoindoline-2,2'-diyl-4-[4-(1-methyl-1-phenylethyl)phenoxy]-1,3-phenylene}",*c1ccc(c(c1)N1C(=O)c2c(C1=O)cc(cc2)c1ccc2c(c1)C(=O)N(C2=O)*)Oc1ccc(cc1)C(c1ccccc1)(C)C,275.0,DSC
"poly{1,3-dioxoisoindoline-2,5-diylcarbonyl-1,3-dioxoisoindoline-5,2-diyl-4-[4-(1-methyl-1-phenylethyl)phenoxy]-1,3-phenylene}",*c1ccc2c(c1)C(=O)N(C2=O)c1cc(ccc1Oc1ccc(cc1)C(c1ccccc1)(C)C)N1C(=O)c2c(C1=O)cc(cc2)C(=O)*,267.0,DSC
"poly{1,3,5,7-tetraoxo-1,3,5,7-tetrahydro-2,6-diazacyclopenta<f>inden-2,6-diyl-4-[4-(4-methylphenylsulfonyl)phenoxy]-1,3-phenylene}",*c1ccc(c(c1)n1c(=O)c2c(c1=O)cc1c(c2)c(=O)n(c1=O)*)Oc1ccc(cc1)S(=O)(=O)c1ccc(cc1)C,320.0,DSC
"poly{1,1',3,3'-tetraoxo-5,5'-biisoindoline-2,2'-diyl-4-[4-(4-methylphenylsulfonyl)phenoxy]-1,3-phenylene}",Cc1ccc(cc1)S(=O)(=O)c1ccc(cc1)Oc1ccc(cc1N1C(=O)c2c(C1=O)cc(cc2)c1ccc2c(c1)C(=O)N(C2=O)*)*,281.0,DSC
"poly{1,3-dioxoisoindoline-2,5-diylcarbonyl-1,3-dioxoisoindoline-5,2-diyl-4-[4-(4-methylphenylsulfonyl)phenoxy]-1,3-phenylene}",Cc1ccc(cc1)S(=O)(=O)c1ccc(cc1)Oc1ccc(cc1N1C(=O)c2c(C1=O)cc(cc2)*)N1C(=O)c2c(C1=O)cc(cc2)C(=O)*,293.0,DSC
"poly(1,3-dioxoisoindoline-5,2-diyl-1,3-phenylene(oxo)(phenyl)-lambda5-phosphanediyl-1,3-phenylene-1,3-dioxoisoindoline-2,5-diylcarbonylimino-1,4-phenylenecarbonyl-1,4-phenyleneiminocarbonyl)",*C(=O)Nc1ccc(cc1)C(=O)c1ccc(cc1)NC(=O)c1ccc2c(c1)C(=O)N(C2=O)c1cccc(c1)P(=O)(c1cccc(c1)N1C(=O)c2c(C1=O)cc(cc2)*)c1ccccc1,238.0,DSC
"poly[(1,3-dioxoisoindoline-5,2-diyl){4-[(4-fluorophenyl)diazenyl]-1,3-phenylene}(1,3-dioxoisoindoline-2,5-diyl)carbonylimino(2,6-dimethyl-1,4-phenylene)methylene(3,5-dimethyl-1,4-phenylene)iminocarbonyl]",Fc1ccc(cc1)N=Nc1ccc(cc1N1C(=O)c2c(C1=O)cc(cc2)*)N1C(=O)c2c(C1=O)ccc(c2)C(=O)Nc1c(C)cc(cc1C)Cc1cc(C)c(c(c1)C)NC(=O)*,279.0,DSC
"poly[(1,3-dioxoisoindoline-5,2-diyl)(4-{[4-(trifluoromethoxy)phenyl]diazenyl}-1,3-phenylene)(1,3-dioxoisoindoline-2,5-diyl)carbonylimino(2,6-dimethyl-1,4-phenylene)methylene(3,5-dimethyl-1,4-phenylene)iminocarbonyl]",*c1ccc2c(c1)C(=O)N(C2=O)c1cc(ccc1N=Nc1ccc(cc1)OC(F)(F)F)N1C(=O)c2c(C1=O)ccc(c2)C(=O)Nc1c(C)cc(cc1C)Cc1cc(C)c(c(c1)C)NC(=O)*,278.0,DSC
"poly[(1,3-dioxoisoindoline-5,2-diyl){4-[(4-nitrophenyl)diazenyl]-1,3-phenylene}(1,3-dioxoisoindoline-2,5-diyl)carbonylimino(2,6-dimethyl-1,4-phenylene)methylene(3,5-dimethyl-1,4-phenylene)iminocarbonyl]",*c1ccc2c(c1)C(=O)N(C2=O)c1cc(ccc1N=Nc1ccc(cc1)[N+](=O)[O-])N1C(=O)c2c(C1=O)ccc(c2)C(=O)Nc1c(C)cc(cc1C)Cc1cc(C)c(c(c1)C)NC(=O)*,280.0,DSC
"poly[(1,3-dioxoisoindoline-5,2-diyl){4-[(p-tolyl)diazenyl]-1,3-phenylene}(1,3-dioxoisoindoline-2,5-diyl)carbonylimino-1,4-phenylenemethylene-1,4-phenyleneiminocarbonyl]",*C(=O)Nc1ccc(cc1)Cc1ccc(cc1)NC(=O)c1ccc2c(c1)C(=O)N(C2=O)c1ccc(c(c1)N1C(=O)c2c(C1=O)cc(cc2)*)N=Nc1ccc(cc1)C,268.0,DSC
"poly[(1,3-dioxoisoindoline-5,2-diyl){4-[(p-tolyl)diazenyl]-1,3-phenylene}(1,3-dioxoisoindoline-2,5-diyl)carbonylimino(2-methyl-1,4-phenylene)methylene(3-methyl-1,4-phenylene)iminocarbonyl]",Cc1ccc(cc1)N=Nc1ccc(cc1N1C(=O)c2c(C1=O)cc(cc2)*)N1C(=O)c2c(C1=O)ccc(c2)C(=O)Nc1ccc(cc1C)Cc1ccc(c(c1)C)NC(=O)*,257.0,DSC
"poly[(1,3-dioxoisoindoline-5,2-diyl){4-[(p-tolyl)diazenyl]-1,3-phenylene}(1,3-dioxoisoindoline-2,5-diyl)carbonylimino(2,6-diethyl-1,4-phenylene)methylene(3,5-diethyl-1,4-phenylene)iminocarbonyl]",CCc1cc(Cc2cc(CC)c(c(c2)CC)NC(=O)*)cc(c1NC(=O)c1ccc2c(c1)C(=O)N(C2=O)c1ccc(c(c1)N1C(=O)c2c(C1=O)cc(cc2)*)N=Nc1ccc(cc1)C)CC,269.0,DSC
"poly[(1,3-dioxoisoindoline-5,2-diyl)-1,4-phenyleneureylene-1,4-phenylene(1,3-dioxoisoindoline-2,5-diyl)carbonylimino-1,4-phenyleneureylene-1,4-phenyleneiminocarbonyl]",O=C(Nc1ccc(cc1)N1C(=O)c2c(C1=O)cc(cc2)*)Nc1ccc(cc1)N1C(=O)c2c(C1=O)cc(cc2)C(=O)Nc1ccc(cc1)NC(=O)Nc1ccc(cc1)NC(=O)*,208.0,DSC
"poly[(1,3-dioxoisoindoline-5,2-diyl)-1,4-phenyleneureylene-1,4-phenylene(1,3-dioxoisoindoline-2,5-diyl)carbonylimino-1,4-phenylene(4-phenylpyridine-2,6-diyl)-1,4-phenyleneiminocarbonyl]",O=C(Nc1ccc(cc1)N1C(=O)c2c(C1=O)cc(cc2)*)Nc1ccc(cc1)N1C(=O)c2c(C1=O)cc(cc2)C(=O)Nc1ccc(cc1)c1cc(cc(n1)c1ccc(cc1)NC(=O)*)c1ccccc1,215.0,DSC
"poly[(1,3-dioxoisoindoline-5,2-diyl)-1,4-phenyleneureylene-1,4-phenylene(1,3-dioxoisoindoline-2,5-diyl)carbonylimino-1,4-phenylenesulfonyl-1,4-phenyleneiminocarbonyl]",O=C(Nc1ccc(cc1)N1C(=O)c2c(C1=O)cc(cc2)*)Nc1ccc(cc1)N1C(=O)c2c(C1=O)cc(cc2)C(=O)Nc1ccc(cc1)S(=O)(=O)c1ccc(cc1)NC(=O)*,205.0,DSC
"poly[(1,3-dioxoisoindoline-2,5-diyl)carbonylimino-1,4-phenyleneiminocarbonyl(1,3-dioxoisoindoline-5,2-diyl)-1,4-phenyleneureylene-1,4-phenylene]",O=C(Nc1ccc(cc1)N1C(=O)c2c(C1=O)cc(cc2)*)Nc1ccc(cc1)N1C(=O)c2c(C1=O)cc(cc2)C(=O)Nc1ccc(cc1)NC(=O)*,216.0,DSC
"poly[(1,3-dioxoisoindoline-5,2-diyl)-1,4-phenyleneureylene-1,4-phenylene(1,3-dioxoisoindoline-2,5-diyl)carbonylimino-1,4-phenylenecarbonyl-1,4-phenyleneiminocarbonyl]",O=C(Nc1ccc(cc1)N1C(=O)c2c(C1=O)cc(cc2)*)Nc1ccc(cc1)N1C(=O)c2c(C1=O)cc(cc2)C(=O)Nc1ccc(cc1)C(=O)c1ccc(cc1)NC(=O)*,212.0,DSC
"poly[(1,3-dioxoisoindoline-5,2-diyl)-1,4-phenyleneureylene-1,4-phenylene(1,3-dioxoisoindoline-2,5-diyl)carbonylimino-1,4-phenylenemethylene-1,4-phenyleneiminocarbonyl]",O=C(Nc1ccc(cc1)N1C(=O)c2c(C1=O)cc(cc2)*)Nc1ccc(cc1)N1C(=O)c2c(C1=O)cc(cc2)C(=O)Nc1ccc(cc1)Cc1ccc(cc1)NC(=O)*,211.0,DSC
"poly[(1,3-dioxoisoindoline-5,2-diyl)-1,4-phenyleneureylene-1,4-phenylene(1,3-dioxoisoindoline-2,5-diyl)carbonylimino-1,4-phenyleneoxy-1,4-phenyleneiminocarbonyl]",O=C(Nc1ccc(cc1)N1C(=O)c2c(C1=O)cc(cc2)*)Nc1ccc(cc1)N1C(=O)c2c(C1=O)cc(cc2)C(=O)Nc1ccc(cc1)Oc1ccc(cc1)NC(=O)*,205.0,DSC
"poly[(1,3-dioxoisoindoline-2,5-diyl)carbonyliminofluorene-2,7-diyliminocarbonyl(1,3-dioxoisoindoline-5,2-diyl)-1,4-phenyleneureylene-1,4-phenylene]",O=C(Nc1ccc(cc1)N1C(=O)c2c(C1=O)cc(cc2)*)Nc1ccc(cc1)N1C(=O)c2c(C1=O)cc(cc2)C(=O)Nc1ccc2-c3c(Cc2c1)cc(cc3)NC(=O)*,224.0,DSC
"poly[(1,3-dioxoisoindoline-5,2-diyl)-1,4-phenyleneureylene-1,4-phenylene(1,3-dioxoisoindoline-2,5-diyl)carbonyliminobiphenyl-4,4'-diyliminocarbonyl]",O=C(Nc1ccc(cc1)N1C(=O)c2c(C1=O)cc(cc2)*)Nc1ccc(cc1)N1C(=O)c2c(C1=O)cc(cc2)C(=O)Nc1ccc(cc1)c1ccc(cc1)NC(=O)*,233.0,DSC
"poly{(1,3-dioxoisoindoline-2,5-diyl)carbonyliminopyridine-2,6-diyliminocarbonyl(1,3-dioxoisoindoline-5,2-diyl)-1,3-phenylene[(oxo)(phenyl)-lambda5-phosphanediyl]-1,3-phenylene}",*C(=O)Nc1cccc(n1)NC(=O)c1ccc2c(c1)C(=O)N(C2=O)c1cccc(c1)P(=O)(c1cccc(c1)N1C(=O)c2c(C1=O)cc(cc2)*)c1ccccc1,156.0,DSC
"poly{(1,3,6,8-tetraoxo-1,2,3,6,7,8-hexahydro-2,7-diazapyrene-2,7-diyl)-1,4-phenyleneoxy-1,4-phenylene[2,2,2-trifluoro-1-(trifluoromethyl)ethane-1,1-diyl]-1,4-phenyleneoxy-1,4-phenylene}",*c1ccc(cc1)Oc1ccc(cc1)C(C(F)(F)F)(C(F)(F)F)c1ccc(cc1)Oc1ccc(cc1)N1C(=O)c2ccc3c4c2c(C1=O)ccc4C(=O)N(C3=O)*,280.0,DSC
"poly{(1,3,6,8-tetraoxo-1,2,3,6,7,8-hexahydro-2,7-diazapyrene-2,7-diyl)-1,4-phenyleneoxy(2-sulfo-1,4-phenylene)[2,2,2-trifluoro-1-(trifluoromethyl)ethane-1,1-diyl](3-sulfo-1,4-phenylene)oxy-1,4-phenylene}",*c1ccc(cc1)Oc1ccc(cc1S(=O)(=O)O)C(C(F)(F)F)(C(F)(F)F)c1ccc(c(c1)S(=O)(=O)O)Oc1ccc(cc1)N1C(=O)c2ccc3c4c2c(C1=O)ccc4C(=O)N(C3=O)*,270.0,DSC
"poly[1,3-dioxoisoindoline-2,5-diylcarbonyl-1,3-dioxoisoindoline-5,2-diyl(2,6-dimethyl-1,4-phenylene)methylene(3,5-dimethyl-1,4-phenylene)]",*c1ccc2c(c1)C(=O)N(C2=O)c1c(C)cc(cc1C)Cc1cc(C)c(c(c1)C)N1C(=O)c2c(C1=O)cc(cc2)C(=O)*,331.0,DSC
"poly[1,3-dioxoisoindoline-2,5-diylcarbonyl-1,3-dioxoisoindoline-5,2-diyl(2,6-diethyl-1,4-phenylene)methylene(3,5-diethyl-1,4-phenylene)]",CCc1cc(Cc2cc(CC)c(c(c2)CC)N2C(=O)c3c(C2=O)cc(cc3)*)cc(c1N1C(=O)c2c(C1=O)cc(cc2)C(=O)*)CC,296.0,DSC
"poly[1,3-dioxoisoindoline-2,5-diylcarbonyl-1,3-dioxoisoindoline-5,2-diyl(2,6-diisopropyl-1,4-phenylene)methylene(3,5-diisopropyl-1,4-phenylene)]",*c1ccc2c(c1)C(=O)N(C2=O)c1c(cc(cc1C(C)C)Cc1cc(C(C)C)c(c(c1)C(C)C)N1C(=O)c2c(C1=O)cc(cc2)C(=O)*)C(C)C,263.0,DSC
"poly{1,1',3,3'-tetraoxo-5,5'-biisoindoline-2,2'-diyl[5-(trifluoromethyl)-1,3-phenylene]oxy[3,3',5,5'-tetramethylbiphenyl-4,4'-diyl]oxy[5-(trifluoromethyl)-1,3-phenylene]}",*c1cc(Oc2c(C)cc(cc2C)c2cc(C)c(c(c2)C)Oc2cc(cc(c2)C(F)(F)F)N2C(=O)c3c(C2=O)cc(cc3)c2ccc3c(c2)C(=O)N(C3=O)*)cc(c1)C(F)(F)F,281.1,DSC
"poly{1,3-dioxoisoindoline-2,5-diylcarbonyl-1,3-dioxoisoindoline-5,2-diyl[5-(trifluoromethyl)-1,3-phenylene]oxy[3,3',5,5'-tetramethylbiphenyl-4,4'-diyl]oxy[5-(trifluoromethyl)-1,3-phenylene]}",*c1ccc2c(c1)C(=O)N(C2=O)c1cc(Oc2c(C)cc(cc2C)c2cc(C)c(c(c2)C)Oc2cc(cc(c2)C(F)(F)F)N2C(=O)c3c(C2=O)cc(cc3)C(=O)*)cc(c1)C(F)(F)F,265.4,DSC
"poly{1,3-dioxoisoindoline-2,5-diyloxy-1,3-dioxoisoindoline-5,2-diyl[5-(trifluoromethyl)-1,3-phenylene]oxy[3,3',5,5'-tetramethylbiphenyl-4,4'-diyl]oxy[5-(trifluoromethyl)-1,3-phenylene]}",*c1cc(Oc2c(C)cc(cc2C)c2cc(C)c(c(c2)C)Oc2cc(cc(c2)C(F)(F)F)N2C(=O)c3c(C2=O)cc(cc3)Oc2ccc3c(c2)C(=O)N(C3=O)*)cc(c1)C(F)(F)F,252.2,DSC
"poly{1,3-dioxoisoindoline-2,5-diylbis(trifluoromethyl)methylene-1,3-dioxoisoindoline-5,2-diyl[5-(trifluoromethyl)-1,3-phenylene]oxy[3,3',5,5'-tetramethylbiphenyl-4,4'-diyl]oxy[5-(trifluoromethyl)-1,3-phenylene]}",*c1ccc2c(c1)C(=O)N(C2=O)c1cc(Oc2c(C)cc(cc2C)c2cc(C)c(c(c2)C)Oc2cc(cc(c2)C(F)(F)F)N2C(=O)c3c(C2=O)cc(cc3)C(C(F)(F)F)(C(F)(F)F)*)cc(c1)C(F)(F)F,264.8,DSC
"poly{1,3-dioxoisoindoline-2,5-diyloxy-1,2-phenyleneoxy-1,3-dioxoisoindoline-5,2-diyl[3-(trifluoromethyl)-1,4-phenylene]oxy-1,4-phenyleneoxy[2-(trifluoromethyl)-1,4-phenylene]}",*c1ccc(c(c1)C(F)(F)F)Oc1ccc(cc1)Oc1ccc(cc1C(F)(F)F)N1C(=O)c2c(C1=O)cc(cc2)Oc1ccccc1Oc1ccc2c(c1)C(=O)N(C2=O)*,197.0,DSC
"poly{1,3-dioxoisoindoline-2,5-diyloxy-1,2-phenyleneoxy-1,3-dioxoisoindoline-5,2-diyl[3-(trifluoromethyl)-1,4-phenylene]oxy-1,2-phenyleneoxy[2-(trifluoromethyl)-1,4-phenylene]}",*c1ccc(c(c1)C(F)(F)F)Oc1ccccc1Oc1ccc(cc1C(F)(F)F)N1C(=O)c2c(C1=O)cc(cc2)Oc1ccccc1Oc1ccc2c(c1)C(=O)N(C2=O)*,185.0,DSC
"poly{1,3-dioxoisoindoline-2,5-diyloxy-1,2-phenyleneoxy-1,3-dioxoisoindoline-5,2-diyl[3-(trifluoromethyl)-1,4-phenylene]oxybiphenyl-4,4'-diyloxy[2-(trifluoromethyl)-1,4-phenylene]}",*c1ccc(c(c1)C(F)(F)F)Oc1ccc(cc1)c1ccc(cc1)Oc1ccc(cc1C(F)(F)F)N1C(=O)c2c(C1=O)cc(cc2)Oc1ccccc1Oc1ccc2c(c1)C(=O)N(C2=O)*,208.0,DSC
"poly{1,3-dioxoisoindoline-2,5-diyloxy-1,2-phenyleneoxy-1,3-dioxoisoindoline-5,2-diyl[3-(trifluoromethyl)-1,4-phenylene]oxy-3,3',5,5'-tetramethylbiphenyl-4,4'-diyloxy[2-(trifluoromethyl)-1,4-phenylene]}",*c1ccc(c(c1)C(F)(F)F)Oc1c(C)cc(cc1C)c1cc(C)c(c(c1)C)Oc1ccc(cc1C(F)(F)F)N1C(=O)c2c(C1=O)cc(cc2)Oc1ccccc1Oc1ccc2c(c1)C(=O)N(C2=O)*,270.0,DSC
"poly{1,3-dioxoisoindoline-2,5-diyloxy-1,2-phenyleneoxy-1,3-dioxoisoindoline-5,2-diyl[3-(trifluoromethyl)-1,4-phenylene]oxy-1,4-phenylenedimethylmethylene-1,4-phenyleneoxy[2-(trifluoromethyl)-1,4-phenylene]}",*c1ccc(c(c1)C(F)(F)F)Oc1ccc(cc1)C(c1ccc(cc1)Oc1ccc(cc1C(F)(F)F)N1C(=O)c2c(C1=O)cc(cc2)Oc1ccccc1Oc1ccc2c(c1)C(=O)N(C2=O)*)(C)C,192.0,DSC
"poly{1,3-dioxoisoindoline-2,5-diyloxy-1,2-phenyleneoxy-1,3-dioxoisoindoline-5,2-diyl[3-(trifluoromethyl)-1,4-phenylene]oxy-1,4-phenylenebis(trifluoromethyl)methylene-1,4-phenyleneoxy[2-(trifluoromethyl)-1,4-phenylene]}",*c1ccc(c(c1)C(F)(F)F)Oc1ccc(cc1)C(C(F)(F)F)(C(F)(F)F)c1ccc(cc1)Oc1ccc(cc1C(F)(F)F)N1C(=O)c2c(C1=O)cc(cc2)Oc1ccccc1Oc1ccc2c(c1)C(=O)N(C2=O)*,191.0,DSC
"poly{1,3-dioxoisoindoline-2,5-diyloxy-1,2-phenyleneoxy-1,3-dioxoisoindoline-5,2-diyl[3-(trifluoromethyl)-1,4-phenylene]oxy-1,4-phenylenefluorene-9,9-diyl-1,4-phenyleneoxy[2-(trifluoromethyl)-1,4-phenylene]}",*c1ccc(c(c1)C(F)(F)F)Oc1ccc(cc1)C1(c2ccc(cc2)Oc2ccc(cc2C(F)(F)F)N2C(=O)c3c(C2=O)cc(cc3)Oc2ccccc2Oc2ccc3c(c2)C(=O)N(C3=O)*)c2ccccc2-c2c1cccc2,241.0,DSC
"poly{(1,3-dioxoisoindoline-2,5-diyl)[bis(trifluoromethyl)methylene](1,3-dioxoisoindoline-5,2-diyl)-1,3-phenylene({4-[4-(adamantan-1-yl)phenoxy]phenyl}oxo-lambda5-phosphanediyl)-1,3-phenylene}",*c1ccc2c(c1)C(=O)N(C2=O)c1cccc(c1)P(=O)(c1cccc(c1)N1C(=O)c2c(C1=O)ccc(c2)C(C(F)(F)F)(C(F)(F)F)*)c1ccc(cc1)Oc1ccc(cc1)C12CC3CC(C2)CC(C1)C3,298.0,DSC
"poly[(1,3-dioxoisoindoline-2,5-diyl)carbonyl(1,3-dioxoisoindoline-5,2-diyl)-1,3-phenylene({4-[4-(adamantan-1-yl)phenoxy]phenyl}oxo-lambda5-phosphanediyl)-1,3-phenylene]",*c1ccc2c(c1)C(=O)N(C2=O)c1cccc(c1)P(=O)(c1cccc(c1)N1C(=O)c2c(C1=O)ccc(c2)C(=O)*)c1ccc(cc1)Oc1ccc(cc1)C12CC3CC(C2)CC(C1)C3,305.0,DSC
"poly[(1,3-dioxoisoindoline-2,5-diyl)oxy(1,3-dioxoisoindoline-5,2-diyl)-1,3-phenylene({4-[4-(adamantan-1-yl)phenoxy]phenyl}oxo-lambda5-phosphanediyl)-1,3-phenylene]",*c1cccc(c1)P(=O)(c1ccc(cc1)Oc1ccc(cc1)C12CC3CC(C2)CC(C1)C3)c1cccc(c1)N1C(=O)c2c(C1=O)cc(cc2)Oc1ccc2c(c1)C(=O)N(C2=O)*,290.0,DSC
"poly[(1,3,5,7-tetraoxo-5,7-dihydro-1H,3H-benzo[1,2-c:4,5-c']dipyrrole-2,6-diyl)-1,3-phenylene({4-[4-(adamantan-1-yl)phenoxy]phenyl}oxo-lambda5-phosphanediyl)-1,3-phenylene]",*c1cccc(c1)P(=O)(c1cccc(c1)n1c(=O)c2c(c1=O)cc1c(c2)c(=O)n(c1=O)*)c1ccc(cc1)Oc1ccc(cc1)C12CC3CC(C2)CC(C1)C3,330.0,DSC
"poly[(1,3-dioxoisoindoline-5,2-diyl)-1,3-phenylene(1,3-dioxoisoindoline-2,5-diyl)carbonyloxyethylene({4-[(4-nitrophenyl)diazenyl]phenyl}imino)ethyleneoxycarbonyl]",*C(=O)OCCN(c1ccc(cc1)N=Nc1ccc(cc1)[N+](=O)[O-])CCOC(=O)c1ccc2c(c1)C(=O)N(C2=O)c1cccc(c1)N1C(=O)c2c(C1=O)cc(cc2)*,210.0,DSC
"poly[(1,3-dioxoisoindoline-5,2-diyl)-1,3-phenylene(1,3-dioxoisoindoline-2,5-diyl)carbonyloxyethylene{[4-(p-tolyldiazenyl)phenyl]imino}ethyleneoxycarbonyl]",*C(=O)OCCN(c1ccc(cc1)N=Nc1ccc(cc1)C)CCOC(=O)c1ccc2c(c1)C(=O)N(C2=O)c1cccc(c1)N1C(=O)c2c(C1=O)cc(cc2)*,171.0,DSC
"poly[(1,3-dioxoisoindoline-5,2-diyl)-1,3-phenylene(1,3-dioxoisoindoline-2,5-diyl)carbonyloxyethylene({4-[(4-fluorophenyl)diazenyl]phenyl}imino)ethyleneoxycarbonyl]",*C(=O)OCCN(c1ccc(cc1)N=Nc1ccc(cc1)F)CCOC(=O)c1ccc2c(c1)C(=O)N(C2=O)c1cccc(c1)N1C(=O)c2c(C1=O)cc(cc2)*,168.0,DSC
"poly[(1,3-dioxoisoindoline-2,5-diyl)carbonylimino{4-[(4-nitrophenyl)diazenyl]-1,3-phenylene}iminocarbonyl(1,3-dioxoisoindoline-5,2-diyl)(2,6-dimethyl-1,4-phenylene)methylene(3,5-dimethyl-1,4-phenylene)]",*C(=O)Nc1ccc(c(c1)NC(=O)c1ccc2c(c1)C(=O)N(C2=O)c1c(C)cc(cc1C)Cc1cc(C)c(c(c1)C)N1C(=O)c2c(C1=O)cc(cc2)*)N=Nc1ccc(cc1)[N+](=O)[O-],264.0,DSC
"poly[(1,3-dioxoisoindoline-2,5-diyl)carbonylimino{4-[(4-nitrophenyl)diazenyl]-1,3-phenylene}iminocarbonyl(1,3-dioxoisoindoline-5,2-diyl)(3,3',5,5'-tetramethylbiphenyl-4,4'-diyl)]",*C(=O)Nc1ccc(c(c1)NC(=O)c1ccc2c(c1)C(=O)N(C2=O)c1c(C)cc(cc1C)c1cc(C)c(c(c1)C)N1C(=O)c2c(C1=O)cc(cc2)*)N=Nc1ccc(cc1)[N+](=O)[O-],278.0,DSC
"poly[(1,1',3,3'-tetraoxo-5,5'-biisoindoline-2,2'-diyl)(2,4,6-trimethyl-1,3-phenylene)carbonyl-1,3-phenylene]",*c1cccc(c1)C(=O)c1c(C)cc(c(c1C)N1C(=O)c2c(C1=O)cc(cc2)c1ccc2c(c1)C(=O)N(C2=O)*)C,320.0,DSC
"poly[(1,3-dioxoisoindoline-2,5-diyl)oxy(1,3-dioxoisoindoline-5,2-diyl)(2,4,6-trimethyl-1,3-phenylene)carbonyl-1,3-phenylene]",*c1cccc(c1)C(=O)c1c(C)cc(c(c1C)N1C(=O)c2c(C1=O)cc(cc2)Oc1ccc2c(c1)C(=O)N(C2=O)*)C,287.0,DSC
"poly[(1,3-dioxoisoindoline-2,5-diyl)carbonyl(1,3-dioxoisoindoline-5,2-diyl)(2,4,6-trimethyl-1,3-phenylene)carbonyl-1,3-phenylene]",*c1ccc2c(c1)C(=O)N(C2=O)c1c(C)cc(c(c1C)C(=O)c1cccc(c1)N1C(=O)c2c(C1=O)cc(cc2)C(=O)*)C,300.0,DSC
"poly{(1,3-dioxoisoindoline-2,5-diyl)[bis(trifluoromethyl)methylene](1,3-dioxoisoindoline-5,2-diyl)(2,4,6-trimethyl-1,3-phenylene)carbonyl-1,3-phenylene}",*c1ccc2c(c1)C(=O)N(C2=O)c1c(C)cc(c(c1C)C(=O)c1cccc(c1)N1C(=O)c2c(C1=O)cc(cc2)C(C(F)(F)F)(C(F)(F)F)*)C,280.0,DSC
"poly({4-[3,5-bis(trifluoromethyl)phenyl]-1,3,5,7-tetraoxo-5,7-dihydro-1H,3H-benzo[1,2-c:4,5-c']dipyrrole-2,6-diyl}-1,3-phenylene{[3,5-bis(trifluoromethyl)phenyl]oxo-lambda5-phosphanediyl}-1,3-phenylene)",*c1cccc(c1)P(=O)(c1cc(cc(c1)C(F)(F)F)C(F)(F)F)c1cccc(c1)n1c(=O)c2c(c1=O)c(c1cc(cc(c1)C(F)(F)F)C(F)(F)F)c1c(c2)c(=O)n(c1=O)*,280.0,DSC
"poly({4-[3,5-bis(trifluoromethyl)phenyl]-1,3,5,7-tetraoxo-5,7-dihydro-1H,3H-benzo[1,2-c:4,5-c']dipyrrole-2,6-diyl}-1,3-phenylene{oxo[4-(trifluoromethyl)phenyl]-lambda5-phosphanediyl}-1,3-phenylene)",*c1cccc(c1)P(=O)(c1ccc(cc1)C(F)(F)F)c1cccc(c1)n1c(=O)c2c(c1=O)cc1c(c2c2cc(cc(c2)C(F)(F)F)C(F)(F)F)c(=O)n(c1=O)*,290.0,DSC
"poly({4-[3,5-bis(trifluoromethyl)phenyl]-1,3,5,7-tetraoxo-5,7-dihydro-1H,3H-benzo[1,2-c:4,5-c']dipyrrole-2,6-diyl}-1,3-phenylene[oxo(phenyl)-lambda5-phosphanediyl]-1,3-phenylene)",*c1cccc(c1)P(=O)(c1ccccc1)c1cccc(c1)n1c(=O)c2c(c1=O)cc1c(c2c2cc(cc(c2)C(F)(F)F)C(F)(F)F)c(=O)n(c1=O)*,299.0,DSC
"poly({1,3,5,7-tetraoxo-4-[4-(trifluoromethyl)phenyl]-5,7-dihydro-1H,3H-benzo[1,2-c:4,5-c']dipyrrole-2,6-diyl}-1,3-phenylene{[3,5-bis(trifluoromethyl)phenyl]oxo-lambda5-phosphanediyl}-1,3-phenylene)",*c1cccc(c1)P(=O)(c1cc(cc(c1)C(F)(F)F)C(F)(F)F)c1cccc(c1)n1c(=O)c2c(c1=O)cc1c(c2c2ccc(cc2)C(F)(F)F)c(=O)n(c1=O)*,292.0,DSC
"poly({1,3,5,7-tetraoxo-4-[4-(trifluoromethyl)phenyl]-5,7-dihydro-1H,3H-benzo[1,2-c:4,5-c']dipyrrole-2,6-diyl}-1,3-phenylene{oxo[4-(trifluoromethyl)phenyl]-lambda5-phosphanediyl}-1,3-phenylene)",*c1cccc(c1)P(=O)(c1ccc(cc1)C(F)(F)F)c1cccc(c1)n1c(=O)c2c(c1=O)c(c1ccc(cc1)C(F)(F)F)c1c(c2)c(=O)n(c1=O)*,303.0,DSC
"poly({1,3,5,7-tetraoxo-4-[4-(trifluoromethyl)phenyl]-5,7-dihydro-1H,3H-benzo[1,2-c:4,5-c']dipyrrole-2,6-diyl}-1,3-phenylene[oxo(phenyl)-lambda5-phosphanediyl]-1,3-phenylene)",*c1cccc(c1)P(=O)(c1ccccc1)c1cccc(c1)n1c(=O)c2c(c1=O)cc1c(c2c2ccc(cc2)C(F)(F)F)c(=O)n(c1=O)*,318.0,DSC
"poly[(1,3,5,7-tetraoxo-4-phenyl-5,7-dihydro-1H,3H-benzo[1,2-c:4,5-c']dipyrrole-2,6-diyl)-1,3-phenylene{[3,5-bis(trifluoromethyl)phenyl]oxo-lambda5-phosphanediyl}-1,3-phenylene]",*c1cccc(c1)P(=O)(c1cc(cc(c1)C(F)(F)F)C(F)(F)F)c1cccc(c1)n1c(=O)c2c(c1=O)cc1c(c2c2ccccc2)c(=O)n(c1=O)*,300.0,DSC
"poly[(1,3,5,7-tetraoxo-4-phenyl-5,7-dihydro-1H,3H-benzo[1,2-c:4,5-c']dipyrrole-2,6-diyl)-1,3-phenylene{oxo[4-(trifluoromethyl)phenyl]-lambda5-phosphanediyl}-1,3-phenylene]",*c1cccc(c1)P(=O)(c1ccc(cc1)C(F)(F)F)c1cccc(c1)n1c(=O)c2c(c1=O)cc1c(c2c2ccccc2)c(=O)n(c1=O)*,311.0,DSC
"poly{(1,3,5,7-tetraoxo-4-phenyl-5,7-dihydro-1H,3H-benzo[1,2-c:4,5-c']dipyrrole-2,6-diyl)-1,3-phenylene[oxo(phenyl)-lambda5-phosphanediyl]-1,3-phenylene}",*c1cccc(c1)P(=O)(c1ccccc1)c1cccc(c1)n1c(=O)c2c(c1=O)c(c1ccccc1)c1c(c2)c(=O)n(c1=O)*,322.0,DSC
"poly{(1,3,5,7-tetraoxo-5,7-dihydro-1H,3H-benzo[1,2-c:4,5-c']dipyrrole-2,6-diyl)-1,4-phenylene[(4-cyanophenyl)imino]-1,4-phenylene}",N#Cc1ccc(cc1)N(c1ccc(cc1)*)c1ccc(cc1)n1c(=O)c2c(c1=O)cc1c(c2)c(=O)n(c1=O)*,353.0,DSC
"poly{(1,1',3,3'-tetraoxo-5,5'-biisoindoline-2,2'-diyl)-1,4-phenylene[(4-cyanophenyl)imino]-1,4-phenylene}",N#Cc1ccc(cc1)N(c1ccc(cc1)*)c1ccc(cc1)N1C(=O)c2c(C1=O)cc(cc2)c1ccc2c(c1)C(=O)N(C2=O)*,358.0,DSC
"poly{(1,3-dioxoisoindoline-2,5-diyl)carbonyl(1,3-dioxoisoindoline-5,2-diyl)-1,4-phenylene[(4-cyanophenyl)imino]-1,4-phenylene}",N#Cc1ccc(cc1)N(c1ccc(cc1)N1C(=O)c2c(C1=O)cc(cc2)*)c1ccc(cc1)N1C(=O)c2c(C1=O)cc(cc2)C(=O)*,315.0,DSC
"poly{(1,3-dioxoisoindoline-2,5-diyl)oxy(1,3-dioxoisoindoline-5,2-diyl)-1,4-phenylene[(4-cyanophenyl)imino]-1,4-phenylene}",N#Cc1ccc(cc1)N(c1ccc(cc1)*)c1ccc(cc1)N1C(=O)c2c(C1=O)cc(cc2)Oc1ccc2c(c1)C(=O)N(C2=O)*,304.0,DSC
"poly{(1,3-dioxoisoindoline-2,5-diyl)[bis(trifluoromethyl)methylene](1,3-dioxoisoindoline-5,2-diyl)-1,4-phenylene[(4-cyanophenyl)imino]-1,4-phenylene}",N#Cc1ccc(cc1)N(c1ccc(cc1)N1C(=O)c2c(C1=O)cc(cc2)*)c1ccc(cc1)N1C(=O)c2c(C1=O)cc(cc2)C(C(F)(F)F)(C(F)(F)F)*,321.0,DSC
"poly[(1,3,5,7-tetraoxo-5,7-dihydro-1H,3H-benzo[1,2-c:4,5-c']dipyrrole-2,6-diyl)-1,4-phenylene{4-[4-(3-cyanopropoxy)phenyl]pyridine-2,6-diyl}-1,4-phenylene]",N#CCCCOc1ccc(cc1)c1cc(nc(c1)c1ccc(cc1)*)c1ccc(cc1)n1c(=O)c2c(c1=O)cc1c(c2)c(=O)n(c1=O)*,345.0,DSC
"poly[(1,1',3,3'-tetraoxo-5,5'-biisoindoline-2,2'-diyl)-1,4-phenylene{4-[4-(3-cyanopropoxy)phenyl]pyridine-2,6-diyl}-1,4-phenylene]",N#CCCCOc1ccc(cc1)c1cc(nc(c1)c1ccc(cc1)*)c1ccc(cc1)N1C(=O)c2c(C1=O)cc(cc2)c1ccc2c(c1)C(=O)N(C2=O)*,360.0,DSC
"poly[(1,3-dioxoisoindoline-2,5-diyl)carbonyl(1,3-dioxoisoindoline-5,2-diyl)-1,4-phenylene{4-[4-(3-cyanopropoxy)phenyl]pyridine-2,6-diyl}-1,4-phenylene]",N#CCCCOc1ccc(cc1)c1cc(nc(c1)c1ccc(cc1)N1C(=O)c2c(C1=O)cc(cc2)*)c1ccc(cc1)N1C(=O)c2c(C1=O)cc(cc2)C(=O)*,342.0,DSC
"poly[(1,3-dioxoisoindoline-2,5-diyl)oxy(1,3-dioxoisoindoline-5,2-diyl)-1,4-phenylene{4-[4-(3-cyanopropoxy)phenyl]pyridine-2,6-diyl}-1,4-phenylene]",N#CCCCOc1ccc(cc1)c1cc(nc(c1)c1ccc(cc1)*)c1ccc(cc1)N1C(=O)c2c(C1=O)cc(cc2)Oc1ccc2c(c1)C(=O)N(C2=O)*,315.0,DSC
