Repository: DrGlebsby/mfkit

# MFKit: RDKit-based Monomer Featurizer

MFKit is a lightweight RDKit-based Python package for physically grounded and interpretable featurization of monomers for polymer informatics and Quantitative Structure–Property Relationship (QSPR) modeling.

The package converts monomer SMILES strings into descriptor vectors that can be used as input features for machine learning models, data analysis, structure–property interpretation, and monomer design.

MFKit expects monomer SMILES strings to contain exactly two polymerization sites marked by `*` symbols.

File: Dataset_1.csv (part 6 of 8)
PI name,SMILES-Polymer,Tg(℃),Measurement methods
"poly[(1,3-dioxoisoindoline-2,5-diyl)[bis(trifluoromethyl)methylene](1,3-dioxoisoindoline-5,2-diyl)-1,4-phenylene{4-[4-(3-cyanopropoxy)phenyl]pyridine-2,6-diyl}-1,4-phenylene]",N#CCCCOc1ccc(cc1)c1cc(nc(c1)c1ccc(cc1)N1C(=O)c2c(C1=O)cc(cc2)*)c1ccc(cc1)N1C(=O)c2c(C1=O)cc(cc2)C(C(F)(F)F)(C(F)(F)F)*,339.0,DSC
"poly[(1,3-dioxoisoindoline-2,5-diyl)carbonyl(1,3-dioxoisoindoline-5,2-diyl)-1,4-phenylene(phenylimino)-1,4-phenylene]",*c1ccc2c(c1)C(=O)N(C2=O)c1ccc(cc1)N(c1ccccc1)c1ccc(cc1)N1C(=O)c2c(C1=O)cc(cc2)C(=O)*,270.0,DSC
"poly{(1,3-dioxoisoindoline-2,5-diyl)carbonyl(1,3-dioxoisoindoline-5,2-diyl)-1,4-phenylene[4-(4-methoxyphenyl)pyridine-2,6-diyl]-1,4-phenylene}",COc1ccc(cc1)c1cc(nc(c1)c1ccc(cc1)N1C(=O)c2c(C1=O)cc(cc2)*)c1ccc(cc1)N1C(=O)c2c(C1=O)cc(cc2)C(=O)*,331.0,DSC
"poly[(1,3-dioxoisoindoline-5,2-diyl)-1,4-phenylene(1,3-dioxoisoindoline-2,5-diyl)oxy-1,3-phenylene(dimethylmethylene)-1,4-phenyleneoxy]",*c1ccc(cc1)N1C(=O)c2c(C1=O)ccc(c2)Oc1ccc(cc1)C(c1cccc(c1)Oc1ccc2c(c1)C(=O)N(C2=O)*)(C)C,268.0,DSC
"poly{[4-(2-nitrobenzyloxy)-1,3-dioxoisoindoline-2,5-diyl]carbonyl[4-(2-nitrobenzyloxy)-1,3-dioxoisoindoline-5,2-diyl]-1,4-phenyleneoxy-1,4-phenylene}",*c1ccc2c(c1OCc1ccccc1[N+](=O)[O-])C(=O)N(C2=O)c1ccc(cc1)Oc1ccc(cc1)N1C(=O)c2c(C1=O)ccc(c2OCc1ccccc1[N+](=O)[O-])C(=O)*,198.0,DSC
"poly[(1,3-dioxoisoindoline-4,2-diyl)(3,3',5,5'-tetramethylbiphenyl-4,4'-diyl)(1,3-dioxoisoindoline-2,4-diyl)oxy-1,4-phenylene(1-methylethane-1,1-diyl)-1,4-phenyleneoxy]",*N1C(=O)c2c(C1=O)c(ccc2)Oc1ccc(cc1)C(c1ccc(cc1)Oc1cccc2c1C(=O)N(C2=O)c1c(C)cc(cc1C)c1cc(C)c(c(c1)C)*)(C)C,265.0,DSC
"poly[(1,3-dioxoisoindoline-4,2-diyl)-2,6-dimethyl-1,4-phenylenemethylene-3,5-dimethyl-1,4-phenylene(1,3-dioxoisoindoline-2,4-diyl)oxy-1,4-phenylene(1-methylethane-1,1-diyl)-1,4-phenyleneoxy]",*N1C(=O)c2c(C1=O)c(ccc2)Oc1ccc(cc1)C(c1ccc(cc1)Oc1cccc2c1C(=O)N(C2=O)c1c(C)cc(cc1C)Cc1cc(C)c(c(c1)C)*)(C)C,223.0,DSC
"poly[(1,3-dioxoisoindoline-4,2-diyl)-2,4,6-trimethyl-1,3-phenylene-(1,3-dioxoisoindoline-2,4-diyl)oxy-1,4-phenylene(1-methylethane-1,1-diyl)-1,4-phenyleneoxy]",O=C1c2cccc(c2C(=O)N1c1c(C)cc(c(c1C)*)C)Oc1ccc(cc1)C(c1ccc(cc1)Oc1cccc2c1C(=O)N(C2=O)*)(C)C,265.0,DSC
"poly[(1,3-dioxoisoindoline-2,4-diyl)oxy-1,4-phenylene(1-methylethane-1,1-diyl)-1,4-phenyleneoxy(1,3-dioxoisoindoline-4,2-diyl)-1,4-phenyleneoxybiphenyl-4,4'-diyloxy-1,4-phenylene]",*c1ccc(cc1)Oc1ccc(cc1)c1ccc(cc1)Oc1ccc(cc1)N1C(=O)c2c(C1=O)c(ccc2)Oc1ccc(cc1)C(c1ccc(cc1)Oc1cccc2c1C(=O)N(C2=O)*)(C)C,236.0,DSC
"poly[(1,3-dioxoisoindoline-2,4-diyl)oxy-1,4-phenylene(1-methylethane-1,1-diyl)-1,4-phenyleneoxy(1,3-dioxoisoindoline-4,2-diyl)-2-methyl-1,4-phenyleneoxy-1,4-phenyleneoxy-3-methyl-1,4-phenylene]",Cc1cc(ccc1N1C(=O)c2c(C1=O)c(ccc2)Oc1ccc(cc1)C(c1ccc(cc1)Oc1cccc2c1C(=O)N(C2=O)*)(C)C)Oc1ccc(cc1)Oc1ccc(c(c1)C)*,222.0,DSC
"poly[(1,3-dioxoisoindoline-4,2-diyl)-1,4-phenyleneoxy-1,4-phenylene(1,3-dioxoisoindoline-2,4-diyl)oxy-2,6-dimethyl-1,4-phenylenemethylene-3,5-dimethyl-1,4-phenyleneoxy]",*c1ccc(cc1)Oc1ccc(cc1)N1C(=O)c2c(C1=O)cccc2Oc1c(C)cc(cc1C)Cc1cc(C)c(c(c1)C)Oc1cccc2c1C(=O)N(C2=O)*,270.0,DSC
"poly[(1,3-dioxoisoindoline-4,2-diyl)(3,3',5,5'-tetramethylbiphenyl-4,4'-diyl)(1,3-dioxoisoindoline-2,4-diyl)oxy-2,6-dimethyl-1,4-phenylenemethylene-3,5-dimethyl-1,4-phenyleneoxy]",Cc1cc(Cc2cc(C)c(c(c2)C)Oc2cccc3c2C(=O)N(C3=O)*)cc(c1Oc1cccc2c1C(=O)N(C2=O)c1c(C)cc(cc1C)c1cc(C)c(c(c1)C)*)C,276.0,DSC
"poly[(1,3-dioxoisoindoline-4,2-diyl)-2,6-dimethyl-1,4-phenylenemethylene-3,5-dimethyl-1,4-phenylene(1,3-dioxoisoindoline-2,4-diyl)oxy-2,6-dimethyl-1,4-phenylenemethylene-3,5-dimethyl-1,4-phenyleneoxy]",*N1C(=O)c2c(C1=O)c(ccc2)Oc1c(C)cc(cc1C)Cc1cc(C)c(c(c1)C)Oc1cccc2c1C(=O)N(C2=O)c1c(C)cc(cc1C)Cc1cc(C)c(c(c1)C)*,243.0,DSC
"poly[(1,3-dioxoisoindoline-4,2-diyl)-1,3-phenylene(1,3-dioxoisoindoline-2,4-diyl)oxy-2,6-dimethyl-1,4-phenylenemethylene-3,5-dimethyl-1,4-phenyleneoxy]",*c1cccc(c1)N1C(=O)c2c(C1=O)c(ccc2)Oc1c(C)cc(cc1C)Cc1cc(C)c(c(c1)C)Oc1cccc2c1C(=O)N(C2=O)*,269.0,DSC
"poly[(1,3-dioxoisoindoline-4,2-diyl)-2,4,6-trimethyl-1,3-phenylene(1,3-dioxoisoindoline-2,4-diyl)oxy-2,6-dimethyl-1,4-phenylenemethylene-3,5-dimethyl-1,4-phenyleneoxy]",Cc1cc(Cc2cc(C)c(c(c2)C)Oc2cccc3c2C(=O)N(C3=O)*)cc(c1Oc1cccc2c1C(=O)N(C2=O)c1c(C)cc(c(c1C)*)C)C,287.0,DSC
"poly[(1,3-dioxoisoindoline-2,4-diyl)oxy-2,6-dimethyl-1,4-phenylenemethylene-3,5-dimethyl-1,4-phenyleneoxy(1,3-dioxoisoindoline-4,2-diyl)-1,4-phenyleneoxybiphenyl-4,4'-diyloxy-1,4-phenylene]",*c1ccc(cc1)Oc1ccc(cc1)c1ccc(cc1)Oc1ccc(cc1)N1C(=O)c2c(C1=O)c(ccc2)Oc1c(C)cc(cc1C)Cc1cc(C)c(c(c1)C)Oc1cccc2c1C(=O)N(C2=O)*,259.0,DSC
"poly[(1,3-dioxoisoindoline-2,4-diyl)oxy-2,6-dimethyl-1,4-phenylenemethylene-3,5-dimethyl-1,4-phenyleneoxy(1,3-dioxoisoindoline-4,2-diyl)-2-methyl-1,4-phenyleneoxy-1,4-phenyleneoxy-3-methyl-1,4-phenylene]",Cc1cc(Cc2cc(C)c(c(c2)C)Oc2cccc3c2C(=O)N(C3=O)*)cc(c1Oc1cccc2c1C(=O)N(C2=O)c1ccc(cc1C)Oc1ccc(cc1)Oc1ccc(c(c1)C)*)C,238.0,DSC
"poly[(1,3-dioxoisoindoline-4,2-diyl)-1,4-phenyleneoxy-1,4-phenylene(1,3-dioxoisoindoline-2,4-diyl)oxy(3,3',5,5'-tetramethylbiphenyl-4,4'-diyl)oxy]",*c1ccc(cc1)Oc1ccc(cc1)N1C(=O)c2c(C1=O)cccc2Oc1c(C)cc(cc1C)c1cc(C)c(c(c1)C)Oc1cccc2c1C(=O)N(C2=O)*,298.0,DSC
"poly[(1,3-dioxoisoindoline-4,2-diyl)(3,3',5,5'-tetramethylbiphenyl-4,4'-diyl)(1,3-dioxoisoindoline-2,4-diyl)oxy(3,3',5,5'-tetramethylbiphenyl-4,4'-diyl)oxy]",Cc1cc(cc(c1Oc1cccc2c1C(=O)N(C2=O)c1c(C)cc(cc1C)c1cc(C)c(c(c1)C)*)C)c1cc(C)c(c(c1)C)Oc1cccc2c1C(=O)N(C2=O)*,327.0,DSC
"poly[(1,3-dioxoisoindoline-4,2-diyl)-2,6-dimethyl-1,4-phenylenemethylene-3,5-dimethyl-1,4-phenylene(1,3-dioxoisoindoline-2,4-diyl)oxy(3,3',5,5'-tetramethylbiphenyl-4,4'-diyl)oxy]",*N1C(=O)c2c(C1=O)c(ccc2)Oc1c(C)cc(cc1C)c1cc(C)c(c(c1)C)Oc1cccc2c1C(=O)N(C2=O)c1c(C)cc(cc1C)Cc1cc(C)c(c(c1)C)*,289.0,DSC
"poly[(1,3-dioxoisoindoline-4,2-diyl)-1,3-phenylene(1,3-dioxoisoindoline-2,4-diyl)oxy(3,3',5,5'-tetramethylbiphenyl-4,4'-diyl)oxy]",*c1cccc(c1)N1C(=O)c2c(C1=O)c(ccc2)Oc1c(C)cc(cc1C)c1cc(C)c(c(c1)C)Oc1cccc2c1C(=O)N(C2=O)*,311.0,DSC
"poly[(1,3-dioxoisoindoline-4,2-diyl)-2,4,6-trimethyl-1,3-phenylene(1,3-dioxoisoindoline-2,4-diyl)oxy(3,3',5,5'-tetramethylbiphenyl-4,4'-diyl)oxy]",Cc1cc(cc(c1Oc1cccc2c1C(=O)N(C2=O)c1c(C)cc(c(c1C)*)C)C)c1cc(C)c(c(c1)C)Oc1cccc2c1C(=O)N(C2=O)*,325.0,DSC
"poly[(1,3-dioxoisoindoline-2,4-diyl)oxy(3,3',5,5'-tetramethylbiphenyl-4,4'-diyl)oxy(1,3-dioxoisoindoline-4,2-diyl)-1,4-phenyleneoxybiphenyl-4,4'-diyloxy-1,4-phenylene]",*c1ccc(cc1)Oc1ccc(cc1)c1ccc(cc1)Oc1ccc(cc1)N1C(=O)c2c(C1=O)c(ccc2)Oc1c(C)cc(cc1C)c1cc(C)c(c(c1)C)Oc1cccc2c1C(=O)N(C2=O)*,290.0,DSC
"poly[(1,3-dioxoisoindoline-2,4-diyl)oxy-3,5-di-tert-butyl-1,2-phenyleneoxy(1,3-dioxoisoindoline-4,2-diyl)-1,4-phenyleneoxy-1,4-phenylene]",*c1ccc(cc1)Oc1ccc(cc1)N1C(=O)c2c(C1=O)cccc2Oc1c(Oc2cccc3c2C(=O)N(C3=O)*)cc(cc1C(C)(C)C)C(C)(C)C,238.0,DSC
"poly[(1,3-dioxoisoindoline-2,4-diyl)oxy-3,5-di-tert-butyl-1,2-phenyleneoxy(1,3-dioxoisoindoline-4,2-diyl)-1,4-phenyleneoxybiphenyl-4,4'-diyloxy-1,4-phenylene]",*c1ccc(cc1)Oc1ccc(cc1)c1ccc(cc1)Oc1ccc(cc1)N1C(=O)c2c(C1=O)c(ccc2)Oc1c(Oc2cccc3c2C(=O)N(C3=O)*)cc(cc1C(C)(C)C)C(C)(C)C,237.0,DSC
"poly[(1,3-dioxoisoindoline-2,4-diyl)oxy-2,5-di-tert-butyl-1,4-phenyleneoxy(1,3-dioxoisoindoline-4,2-diyl)-1,4-phenyleneoxybiphenyl-4,4'-diyloxy-1,4-phenylene]",*c1ccc(cc1)Oc1ccc(cc1)c1ccc(cc1)Oc1ccc(cc1)N1C(=O)c2c(C1=O)c(ccc2)Oc1cc(c(cc1C(C)(C)C)Oc1cccc2c1C(=O)N(C2=O)*)C(C)(C)C,275.0,DSC
"poly[(1,3-dioxoisoindoline-2,4-diyl)oxy-1,4-phenylene(2,2,2-trifluoro-1-trifluoromethylethane-1,1-diyl)-1,4-phenyleneoxy(1,3-dioxoisoindoline-4,2-diyl)-1,4-phenyleneoxybiphenyl-4,4'-diyloxy-1,4-phenylene]",*c1ccc(cc1)Oc1ccc(cc1)c1ccc(cc1)Oc1ccc(cc1)N1C(=O)c2c(C1=O)c(ccc2)Oc1ccc(cc1)C(C(F)(F)F)(C(F)(F)F)c1ccc(cc1)Oc1cccc2c1C(=O)N(C2=O)*,234.0,DSC
"poly[(1,3-dioxoisoindoline-5,2-diyl)-3,3',5,5'-tetramethylbiphenyl-4,4'-diyl(1,3-dioxoisoindoline-2,5-diyl)oxy-1,4-phenylene(1-methylethane-1,1-diyl)-1,4-phenyleneoxy]",*N1C(=O)c2c(C1=O)cc(cc2)Oc1ccc(cc1)C(c1ccc(cc1)Oc1ccc2c(c1)C(=O)N(C2=O)c1c(C)cc(cc1C)c1cc(C)c(c(c1)C)*)(C)C,280.0,DSC
"poly[(1,3-dioxoisoindoline-5,2-diyl)-2,6-dimethyl-1,4-phenylenemethylene-3,5-dimethyl-1,4-phenylene(1,3-dioxoisoindoline-2,5-diyl)oxy-1,4-phenylene(1-methylethane-1,1-diyl)-1,4-phenyleneoxy]",*N1C(=O)c2c(C1=O)cc(cc2)Oc1ccc(cc1)C(c1ccc(cc1)Oc1ccc2c(c1)C(=O)N(C2=O)c1c(C)cc(cc1C)Cc1cc(C)c(c(c1)C)*)(C)C,249.0,DSC
"poly[(1,3-dioxoisoindoline-2,5-diyl)oxy-1,4-phenylene(1-methylethane-1,1-diyl)-1,4-phenyleneoxy(1,3-dioxoisoindoline-5,2-diyl)-1,4-phenyleneoxybiphenyl-4,4'-diyloxy-1,4-phenylene]",*c1ccc(cc1)Oc1ccc(cc1)c1ccc(cc1)Oc1ccc(cc1)N1C(=O)c2c(C1=O)ccc(c2)Oc1ccc(cc1)C(c1ccc(cc1)Oc1ccc2c(c1)C(=O)N(C2=O)*)(C)C,220.0,DSC
"poly[(1,3-dioxoisoindoline-5,2-diyl)-1,4-phenyleneoxy-1,4-phenylene(1,3-dioxoisoindoline-2,5-diyl)oxy-2,6-dimethyl-1,4-phenylenemethylene-3,5-dimethyl-1,4-phenyleneoxy]",*c1ccc(cc1)Oc1ccc(cc1)N1C(=O)c2c(C1=O)ccc(c2)Oc1c(C)cc(cc1C)Cc1cc(C)c(c(c1)C)Oc1ccc2c(c1)C(=O)N(C2=O)*,266.0,DSC
"poly[(1,3-dioxoisoindoline-5,2-diyl)-3,3',5,5'-tetramethylbiphenyl-4,4'-diyl(1,3-dioxoisoindoline-2,5-diyl)oxy-2,6-dimethyl-1,4-phenylenemethylene-3,5-dimethyl-1,4-phenyleneoxy]",*N1C(=O)c2c(C1=O)cc(cc2)Oc1c(C)cc(cc1C)Cc1cc(C)c(c(c1)C)Oc1ccc2c(c1)C(=O)N(C2=O)c1c(C)cc(cc1C)c1cc(C)c(c(c1)C)*,420.0,DSC
"poly[(1,3-dioxoisoindoline-5,2-diyl)-2,6-dimethyl-1,4-phenylenemethylene-3,5-dimethyl-1,4-phenylene(1,3-dioxoisoindoline-2,5-diyl)oxy-2,6-dimethyl-1,4-phenylenemethylene-3,5-dimethyl-1,4-phenyleneoxy]",Cc1cc(Cc2cc(C)c(c(c2)C)Oc2ccc3c(c2)C(=O)N(C3=O)*)cc(c1Oc1ccc2c(c1)C(=O)N(C2=O)c1c(C)cc(cc1C)Cc1cc(C)c(c(c1)C)*)C,264.0,DSC
"poly[(1,3-dioxoisoindoline-5,2-diyl)-1,3-phenylene(1,3-dioxoisoindoline-2,5-diyl)oxy-2,6-dimethyl-1,4-phenylenemethylene-3,5-dimethyl-1,4-phenyleneoxy]",*c1cccc(c1)N1C(=O)c2c(C1=O)cc(cc2)Oc1c(C)cc(cc1C)Cc1cc(C)c(c(c1)C)Oc1ccc2c(c1)C(=O)N(C2=O)*,245.0,DSC
"poly[(1,3-dioxoisoindoline-2,5-diyl)oxy-2,6-dimethyl-1,4-phenylenemethylene-3,5-dimethyl-1,4-phenyleneoxy(1,3-dioxoisoindoline-5,2-diyl)-1,4-phenyleneoxybiphenyl-4,4'-diyloxy-1,4-phenylene]",*c1ccc(cc1)Oc1ccc(cc1)c1ccc(cc1)Oc1ccc(cc1)N1C(=O)c2c(C1=O)ccc(c2)Oc1c(C)cc(cc1C)Cc1cc(C)c(c(c1)C)Oc1ccc2c(c1)C(=O)N(C2=O)*,248.0,DSC
"poly[(1,3-dioxoisoindoline-5,2-diyl)-1,4-phenyleneoxy-1,4-phenylene(1,3-dioxoisoindoline-2,5-diyl)oxy-3,3',5,5'-tetramethylbiphenyl-4,4'-diyloxy]",*c1ccc(cc1)Oc1ccc(cc1)N1C(=O)c2c(C1=O)cc(cc2)Oc1c(C)cc(cc1C)c1cc(C)c(c(c1)C)Oc1ccc2c(c1)C(=O)N(C2=O)*,299.0,DSC
"poly[(1,3-dioxoisoindoline-5,2-diyl)-2,6-dimethyl-1,4-phenylenemethylene-3,5-dimethyl-1,4-phenylene(1,3-dioxoisoindoline-2,5-diyl)oxy-3,3',5,5'-tetramethylbiphenyl-4,4'-diyloxy]",Cc1cc(cc(c1Oc1ccc2c(c1)C(=O)N(C2=O)c1c(C)cc(cc1C)Cc1cc(C)c(c(c1)C)*)C)c1cc(C)c(c(c1)C)Oc1ccc2c(c1)C(=O)N(C2=O)*,420.0,DSC
"poly[(1,3-dioxoisoindoline-5,2-diyl)-1,3-phenylene(1,3-dioxoisoindoline-2,5-diyl)oxy-3,3',5,5'-tetramethylbiphenyl-4,4'-diyloxy]",*c1cccc(c1)N1C(=O)c2c(C1=O)cc(cc2)Oc1c(C)cc(cc1C)c1cc(C)c(c(c1)C)Oc1ccc2c(c1)C(=O)N(C2=O)*,295.0,DSC
"poly[(1,3-dioxoisoindoline-2,5-diyl)oxy-3,5-di-tert-butyl-1,2-phenyleneoxy(1,3-dioxoisoindoline-5,2-diyl)-1,4-phenyleneoxy-1,4-phenylene]",*c1ccc(cc1)Oc1ccc(cc1)N1C(=O)c2c(C1=O)ccc(c2)Oc1c(Oc2ccc3c(c2)C(=O)N(C3=O)*)cc(cc1C(C)(C)C)C(C)(C)C,228.0,DSC
"poly[(1,3-dioxoisoindoline-2,5-diyl)oxy-2,5-di-tert-butyl-1,4-phenyleneoxy(1,3-dioxoisoindoline-5,2-diyl)-1,4-phenyleneoxybiphenyl-4,4'-diyloxy-1,4-phenylene]",*c1ccc(cc1)Oc1ccc(cc1)c1ccc(cc1)Oc1ccc(cc1)N1C(=O)c2c(C1=O)cc(cc2)Oc1cc(c(cc1C(C)(C)C)Oc1ccc2c(c1)C(=O)N(C2=O)*)C(C)(C)C,262.0,DSC
"poly[(1,3-dioxoisoindoline-2,5-diyl)oxy-1,4-phenylene(2,2,2-trifluoro-1-trifluoromethylethane-1,1-diyl)-1,4-phenyleneoxy(1,3-dioxoisoindoline-5,2-diyl)-1,4-phenyleneoxybiphenyl-4,4'-diyloxy-1,4-phenylene]",*c1ccc(cc1)Oc1ccc(cc1)c1ccc(cc1)Oc1ccc(cc1)N1C(=O)c2c(C1=O)ccc(c2)Oc1ccc(cc1)C(C(F)(F)F)(C(F)(F)F)c1ccc(cc1)Oc1ccc2c(c1)C(=O)N(C2=O)*,217.0,DSC
"poly[(1,1',3,3'-tetraoxo-5,5'-biisoindoline-2,2'-diyl)-2,6-dimethyl-1,4-phenylene(3-trifluoromethylphenylmethylene)-3,5-dimethyl-1,4-phenylene]",O=C1N(C(=O)c2c1cc(cc2)c1ccc2c(c1)C(=O)N(C2=O)*)c1c(C)cc(cc1C)C(c1cccc(c1)C(F)(F)F)c1cc(C)c(c(c1)C)*,312.9,DSC
"poly[(1,3-dioxoisoindoline-2,5-diyl)carbonyl(1,3-dioxoisoindoline-5,2-diyl)-2,6-dimethyl-1,4-phenylene(3-trifluoromethylphenylmethylene)-3,5-dimethyl-1,4-phenylene]",*c1ccc2c(c1)C(=O)N(C2=O)c1c(C)cc(cc1C)C(c1cccc(c1)C(F)(F)F)c1cc(C)c(c(c1)C)N1C(=O)c2c(C1=O)cc(cc2)C(=O)*,285.0,DSC
"poly[(1,3-dioxoisoindoline-2,5-diyl)oxy(1,3-dioxoisoindoline-5,2-diyl)-2,6-dimethyl-1,4-phenylene(3-trifluoromethylphenylmethylene)-3,5-dimethyl-1,4-phenylene]",O=C1N(C(=O)c2c1cc(cc2)Oc1ccc2c(c1)C(=O)N(C2=O)*)c1c(C)cc(cc1C)C(c1cccc(c1)C(F)(F)F)c1cc(C)c(c(c1)C)*,264.1,DSC
"poly[(1,3-dioxoisoindoline-2,5-diyl)(2,2,2-trifluoro-1-trifluoromethylethane-1,1-diyl)(1,3-dioxoisoindoline-5,2-diyl)-2,6-dimethyl-1,4-phenylene(3-trifluoromethylphenylmethylene)-3,5-dimethyl-1,4-phenylene]",*c1ccc2c(c1)C(=O)N(C2=O)c1c(C)cc(cc1C)C(c1cccc(c1)C(F)(F)F)c1cc(C)c(c(c1)C)N1C(=O)c2c(C1=O)cc(cc2)C(C(F)(F)F)(C(F)(F)F)*,286.1,DSC
"poly[(1,1',3,3'-tetraoxo-5,5'-biisoindoline-2,2'-diyl)-2,6-dimethyl-1,4-phenylene[3,5-bis(trifluoromethyl)phenylmethylene]-3,5-dimethyl-1,4-phenylene]",O=C1N(C(=O)c2c1cc(cc2)c1ccc2c(c1)C(=O)N(C2=O)*)c1c(C)cc(cc1C)C(c1cc(cc(c1)C(F)(F)F)C(F)(F)F)c1cc(C)c(c(c1)C)*,317.4,DSC
"poly[(1,3-dioxoisoindoline-2,5-diyl)carbonyl(1,3-dioxoisoindoline-5,2-diyl)-2,6-dimethyl-1,4-phenylene[3,5-bis(trifluoromethyl)phenylmethylene]-3,5-dimethyl-1,4-phenylene]",*c1ccc2c(c1)C(=O)N(C2=O)c1c(C)cc(cc1C)C(c1cc(cc(c1)C(F)(F)F)C(F)(F)F)c1cc(C)c(c(c1)C)N1C(=O)c2c(C1=O)cc(cc2)C(=O)*,301.1,DSC
"poly[(1,3-dioxoisiindoline-2,5-diyl)oxy(1,3-dioxoisoindoline-5,2-diyl)-2,6-dimethyl-1,4-phenylene[3,5-bis(trifluoromethyl)phenylmethylene]-3,5-dimethyl-1,4-phenylene]",O=C1N(C(=O)c2c1cc(cc2)Oc1ccc2c(c1)C(=O)N(C2=O)*)c1c(C)cc(cc1C)C(c1cc(cc(c1)C(F)(F)F)C(F)(F)F)c1cc(C)c(c(c1)C)*,281.9,DSC
"poly[(1,3-dioxoisoindoline-2,5-diyl)(2,2,2-trifluoro-1-trifluoromethylethane-1,1-diyl)(1,3-dioxoisoindoline-5,2-diyl)-2,6-dimethyl-1,4-phenylene[3,5-bis(trifluoromethyl)phenylmethylene]-3,5-dimethyl-1,4-phenylene]",*c1ccc2c(c1)C(=O)N(C2=O)c1c(C)cc(cc1C)C(c1cc(cc(c1)C(F)(F)F)C(F)(F)F)c1cc(C)c(c(c1)C)N1C(=O)c2c(C1=O)cc(cc2)C(C(F)(F)F)(C(F)(F)F)*,288.0,DSC
"poly{(1,3-dioxoisoindoline-2,5-diyl)oxy(1,3-dioxoisoindoline-5,2-diyl)[3-(trifluoromethyl)-1,4-phenylene]oxy-1,4-phenyleneoxy-1,4-phenylene}",*c1ccc(cc1)Oc1ccc(cc1)Oc1ccc(cc1C(F)(F)F)N1C(=O)c2c(C1=O)cc(cc2)Oc1ccc2c(c1)C(=O)N(C2=O)*,232.3,DSC
"poly{(1,3-dioxoisoindoline-2,5-diyl)carbonyl(1,3-dioxoisoindoline-5,2-diyl)[3-(trifluoromethyl)-1,4-phenylene]oxy-1,4-phenyleneoxy-1,4-phenylene}",*c1ccc2c(c1)C(=O)N(C2=O)c1ccc(c(c1)C(F)(F)F)Oc1ccc(cc1)Oc1ccc(cc1)N1C(=O)c2c(C1=O)cc(cc2)C(=O)*,237.1,DSC
"poly{(1,3-dioxoisoindoline-2,5-diyl)[bis(trifluoromethyl)methylene](1,3-dioxoisoindoline-5,2-diyl)[3-(trifluoromethyl)-1,4-phenylene]oxy-1,4-phenyleneoxy-1,4-phenylene}",FC(C(C(F)(F)F)(c1ccc2c(c1)C(=O)N(C2=O)c1ccc(cc1)Oc1ccc(cc1)Oc1ccc(cc1C(F)(F)F)N1C(=O)c2c(C1=O)cc(cc2)*)*)(F)F,260.8,DSC
"poly{(1,3,5,7-tetraoxo-2,5,6,7-tetrahydro-1H,3H-benzo[1,2-c:4,5-c']dipyrrole-2,6-diyl)[3-(trifluoromethyl)-1,4-phenylene]oxy-1,4-phenyleneoxy-1,4-phenylene}",*c1ccc(c(c1)C(F)(F)F)Oc1ccc(cc1)Oc1ccc(cc1)n1c(=O)c2c(c1=O)cc1c(c2)c(=O)n(c1=O)*,272.2,DSC
"poly[(1,3,5,7-tetraoxo-2,3a,4,4a,5,6,7,7a,8,8a-decahydro-4,8-etheno-1H,3H-benzo[1,2-c:4,5-c']dipyrrole-2,6-diyl)(1-methylethylene)]",*CC(N1C(=O)C2C(C1=O)C1C=CC2C2C1C(=O)N(C2=O)*)C,212.0,DSC
"poly[(1,3,5,7-tetraoxo-2,3a,4,4a,5,6,7,7a,8,8a-decahydro-4,8-etheno-1H,3H-benzo[1,2-c:4,5-c']dipyrrole-2,6-diyl)propane-1,3-diyl]",*CCCN1C(=O)C2C(C1=O)C1C=CC2C2C1C(=O)N(C2=O)*,210.0,DSC
"poly[(1,3,5,7-tetraoxo-2,3a,4,4a,5,6,7,7a,8,8a-decahydro-4,8-etheno-1H,3H-benzo[1,2-c:4,5-c']dipyrrole-2,6-diyl)butane-1,4-diyl]",*CCCCN1C(=O)C2C(C1=O)C1C=CC2C2C1C(=O)N(C2=O)*,211.0,DSC
"poly[(1,3,5,7-tetraoxo-2,3a,4,4a,5,6,7,7a,8,8a-decahydro-4,8-etheno-1H,3H-benzo[1,2-c:4,5-c']dipyrrole-2,6-diyl)decane-1,10-diyl]",*CCCCCCCCCCN1C(=O)C2C(C1=O)C1C=CC2C2C1C(=O)N(C2=O)*,219.0,DSC
"poly[(1,3,5,7-tetraoxo-2,3a,4,4a,5,6,7,7a,8,8a-decahydro-4,8-etheno-1H,3H-benzo[1,2-c:4,5-c']dipyrrole-2,6-diyl)cyclohexane-1,4-diylmethylenecyclohexane-1,4-diyl]",*C1CCC(CC1)CC1CCC(CC1)N1C(=O)C2C(C1=O)C1C=CC2C2C1C(=O)N(C2=O)*,239.0,DSC
"poly[(1,3,5,7-tetraoxo-2,3a,4,4a,5,6,7,7a,8,8a-decahydro-4,8-etheno-1H,3H-benzo[1,2-c:4,5-c']dipyrrole-2,6-diyl)(2-methylcyclohexane-1,4-diyl)methylene(3-methylcyclohexane-1,4-diyl)]",CC1CC(CCC1N1C(=O)C2C(C1=O)C1C=CC2C2C1C(=O)N(C2=O)*)CC1CCC(C(C1)C)*,241.0,DSC
"poly[(1,3,5,7-tetraoxo-2,3a,4,4a,5,6,7,7a,8,8a-decahydro-4,8-etheno-1H,3H-benzo[1,2-c:4,5-c']dipyrrole-2,6-diyl)-1,4-phenylenesulfanediyl(1,3-dioxo-2-phenethylisoindoline-5,6-diyl)sulfanediyl-1,4-phenylene]",*c1ccc(cc1)Sc1cc2C(=O)N(C(=O)c2cc1Sc1ccc(cc1)N1C(=O)C2C(C1=O)C1C=CC2C2C1C(=O)N(C2=O)*)CCc1ccccc1,258.0,DSC
"poly{(1,3,5,7-tetraoxo-2,3a,4,4a,5,6,7,7a,8,8a-decahydro-4,8-etheno-1H,3H-benzo[1,2-c:4,5-c']dipyrrole-2,6-diyl)-1,4-phenylenesulfanediyl[2-(4-ethylphenyl)-1,3-dioxoisoindoline-5,6-diyl]sulfanediyl-1,4-phenylene}",CCc1ccc(cc1)N1C(=O)c2c(C1=O)cc(c(c2)Sc1ccc(cc1)N1C(=O)C2C(C1=O)C1C=CC2C2C1C(=O)N(C2=O)*)Sc1ccc(cc1)*,320.0,DSC
"poly[(1,3,5,7-tetraoxo-2,3a,4,4a,5,6,7,7a,8,8a-decahydro-4,8-etheno-1H,3H-benzo[1,2-c:4,5-c']dipyrrole-2,6-diyl)-1,4-phenylenesulfanediyl{2-[2-(N,N-dimethylamino)ethyl]-1,3-dioxoisoindoline-5,6-diyl}sulfanediyl-1,4-phenylene]",CN(CCN1C(=O)c2c(C1=O)cc(c(c2)Sc1ccc(cc1)*)Sc1ccc(cc1)N1C(=O)C2C(C1=O)C1C=CC2C2C1C(=O)N(C2=O)*)C,310.0,DSC
"poly[(1,3-dioxoisoindoline-2,5-diyl)oxy(1,3-dioxoisoindoline-5,2-diyl)-1,4-phenylenesulfanediyl(2-hexadecyl-1,3-dioxoisoindoline-5,6-diyl)sulfanediyl-1,4-phenylene]",CCCCCCCCCCCCCCCCN1C(=O)c2c(C1=O)cc(c(c2)Sc1ccc(cc1)N1C(=O)c2c(C1=O)cc(cc2)Oc1ccc2c(c1)C(=O)N(C2=O)*)Sc1ccc(cc1)*,156.0,DSC
"poly[(1,3-dioxoisoindoline-2,5-diyl)oxy(1,3-dioxoisoindoline-5,2-diyl)-1,4-phenylenesulfanediyl(1,3-dioxo-2-phenethylisoindoline-5,6-diyl)sulfanediyl-1,4-phenylene]",*c1ccc(cc1)Sc1cc2C(=O)N(C(=O)c2cc1Sc1ccc(cc1)N1C(=O)c2c(C1=O)cc(cc2)Oc1ccc2c(c1)C(=O)N(C2=O)*)CCc1ccccc1,218.0,DSC
"poly{(1,3-dioxoisoindoline-2,5-diyl)oxy(1,3-dioxoisoindoline-5,2-diyl)-1,4-phenylenesulfanediyl[2-(4-ethylphenyl)-1,3-dioxoisoindoline-5,6-diyl]sulfanediyl-1,4-phenylene}",CCc1ccc(cc1)N1C(=O)c2c(C1=O)cc(c(c2)Sc1ccc(cc1)N1C(=O)c2c(C1=O)cc(cc2)Oc1ccc2c(c1)C(=O)N(C2=O)*)Sc1ccc(cc1)*,271.0,DSC
"poly{(1,3-dioxoisoindoline-2,5-diyl)oxy(1,3-dioxoisoindoline-5,2-diyl)(6-hydroxy-1,3-phenylene)[bis(trifluoromethyl)methylene](4-hydroxy-1,3-phenylene)}",*N1C(=O)c2c(C1=O)cc(cc2)Oc1ccc2c(c1)C(=O)N(C2=O)c1cc(ccc1O)C(C(F)(F)F)(C(F)(F)F)c1ccc(c(c1)*)O,266.0,DSC
"poly[(1,3,5,7-tetraoxo-2,5,6,7-tetrahydro-1H,3H-benzo[1,2-c:4,5-c']dipyrrole-2,6-diyl)-1,4-phenyleneoxy-1,4-phenylenecarbonylpyridine-2,6-diylcarbonyl-1,4-phenyleneoxy-1,4-phenylene]",*c1ccc(cc1)Oc1ccc(cc1)C(=O)c1cccc(n1)C(=O)c1ccc(cc1)Oc1ccc(cc1)n1c(=O)c2c(c1=O)cc1c(c2)c(=O)n(c1=O)*,324.6,DSC
"poly[(1,3-dioxoisoindoline-2,5-diyl)oxy(1,3-dioxoisoindoline-5,2-diyl)1,4-phenyleneoxy-1,4-phenylenecarbonylpyridine-2,6-diylcarbonyl-1,4-phenyleneoxy-1,4-phenylene]",*c1ccc(cc1)Oc1ccc(cc1)C(=O)c1cccc(n1)C(=O)c1ccc(cc1)Oc1ccc(cc1)N1C(=O)c2c(C1=O)cc(cc2)Oc1ccc2c(c1)C(=O)N(C2=O)*,208.6,DSC
"poly[(1,3-dioxoisoindoline-2,5-diyl)carbonyl(1,3-dioxoisoindoline-5,2-diyl)1,4-phenyleneoxy-1,4-phenylenecarbonylpyridine-2,6-diylcarbonyl-1,4-phenyleneoxy-1,4-phenylene]",*c1ccc2c(c1)C(=O)N(C2=O)c1ccc(cc1)Oc1ccc(cc1)C(=O)c1cccc(n1)C(=O)c1ccc(cc1)Oc1ccc(cc1)N1C(=O)c2c(C1=O)cc(cc2)C(=O)*,314.5,DSC
"poly{(1,3-dioxoisoindoline-2,5-diyl)[bis(trifluoromethyl)methylene](1,3-dioxoisoindoline-5,2-diyl)1,4-phenyleneoxy-1,4-phenylenecarbonylpyridine-2,6-diylcarbonyl-1,4-phenyleneoxy-1,4-phenylene}",*c1ccc2c(c1)C(=O)N(C2=O)c1ccc(cc1)Oc1ccc(cc1)C(=O)c1cccc(n1)C(=O)c1ccc(cc1)Oc1ccc(cc1)N1C(=O)c2c(C1=O)cc(cc2)C(C(F)(F)F)(C(F)(F)F)*,226.9,DSC
"poly{(1,3-dioxoisoindoline-2,5-diyl)[bis(trifluoromethyl)methylene](1,3-dioxoisoindoline-5,2-diyl)-1,3-thiazole-2,5-diyl-1,4-phenyleneoxy-1,4-phenylene}",*c1ccc(cc1)Oc1ccc(cc1)N1C(=O)c2c(C1=O)ccc(c2)C(C(F)(F)F)(C(F)(F)F)c1ccc2c(c1)C(=O)N(C2=O)c1ncc(s1)*,268.2,DSC
"poly[(1,3-dioxoisoindoline-2,5-diyl)oxy(1,3-dioxoisoindoline-5,2-diyl)-1,3-thiazole-2,5-diyl-1,4-phenyleneoxy-1,4-phenylene]",*c1ccc(cc1)Oc1ccc(cc1)N1C(=O)c2c(C1=O)ccc(c2)Oc1ccc2c(c1)C(=O)N(C2=O)c1ncc(s1)*,300.0,DSC
"poly[(1,3-dioxoisoindoline-2,5-diyl)carbonyl(1,3-dioxoisoindoline-5,2-diyl)-1,3-thiazole-2,5-diyl-1,4-phenyleneoxy-1,4-phenylene]",*c1ccc(cc1)Oc1ccc(cc1)N1C(=O)c2c(C1=O)ccc(c2)C(=O)c1ccc2c(c1)C(=O)N(C2=O)c1ncc(s1)*,320.2,DSC
"poly[(1,3,5,7-tetraoxo-2,5,6,7-tetrahydro-1H,3H-benzo[1,2-c:4,5-c']dipyrrole-2,6-diyl)-1,3-thiazole-2,5-diyl-1,4-phenyleneoxy-1,4-phenylene]",*c1ccc(cc1)Oc1ccc(cc1)n1c(=O)c2c(c1=O)cc1c(c2)c(=O)n(c1=O)c1ncc(s1)*,328.8,DSC
"poly[1,3-dioxoisoindoline-2,5-diyloxy-1,4-phenylene(dimethylmethylene)-1,4-phenyleneoxy-1,3-dioxoisoindoline-5,2-diyl-1,4-phenyleneoxy-1,4-phenylene(dimethylmethylene)-1,4-phenyleneoxy-1,4-phenylene]",*c1ccc(cc1)Oc1ccc(cc1)C(c1ccc(cc1)Oc1ccc(cc1)N1C(=O)c2c(C1=O)cc(cc2)Oc1ccc(cc1)C(c1ccc(cc1)Oc1ccc2c(c1)C(=O)N(C2=O)*)(C)C)(C)C,147.0,DSC
"poly[1,3-dioxoisoindoline-5,2-diyl-1,4-phenylenesulfonyl-1,4-phenylene-1,3-dioxoisoindoline-2,5-diyloxy-1,4-phenylene(dimethylmethylene)-1,4-phenyleneoxy]",*c1ccc(cc1)S(=O)(=O)c1ccc(cc1)N1C(=O)c2c(C1=O)cc(cc2)Oc1ccc(cc1)C(c1ccc(cc1)Oc1ccc2c(c1)C(=O)N(C2=O)*)(C)C,267.0,DSC
"poly{(1,3-dioxoisoindoline-2,5-diyl)oxy(1,3-dioxoisoindoline-5,2-diyl)[3-(trifluoromethyl)-1,4-phenylene]oxy-1,4-phenylenecarbonylpyridine-2,6-diylcarbonyl-1,4-phenyleneoxy[2-(trifluoromethyl)-1,4-phenylene]}",*c1ccc(c(c1)C(F)(F)F)Oc1ccc(cc1)C(=O)c1cccc(n1)C(=O)c1ccc(cc1)Oc1ccc(cc1C(F)(F)F)N1C(=O)c2c(C1=O)cc(cc2)Oc1ccc2c(c1)C(=O)N(C2=O)*,212.2,DSC
"poly{(1,3-dioxoisoindoline-2,5-diyl)[bis(trifluoromethyl)methylene](1,3-dioxoisoindoline-5,2-diyl)[3-(trifluoromethyl)-1,4-phenylene]oxy-1,4-phenylenecarbonylpyridine-2,6-diylcarbonyl-1,4-phenyleneoxy[2-(trifluoromethyl)-1,4-phenylene]}",*c1ccc2c(c1)C(=O)N(C2=O)c1ccc(c(c1)C(F)(F)F)Oc1ccc(cc1)C(=O)c1cccc(n1)C(=O)c1ccc(cc1)Oc1ccc(cc1C(F)(F)F)N1C(=O)c2c(C1=O)cc(cc2)C(C(F)(F)F)(C(F)(F)F)*,206.4,DSC
"poly{(1,3-dioxoisoindoline-2,5-diyl)carbonyl(1,3-dioxoisoindoline-5,2-diyl)[3-(trifluoromethyl)-1,4-phenylene]oxy-1,4-phenylenecarbonylpyridine-2,6-diylcarbonyl-1,4-phenyleneoxy[2-(trifluoromethyl)-1,4-phenylene]}",*c1ccc2c(c1)C(=O)N(C2=O)c1ccc(c(c1)C(F)(F)F)Oc1ccc(cc1)C(=O)c1cccc(n1)C(=O)c1ccc(cc1)Oc1ccc(cc1C(F)(F)F)N1C(=O)c2c(C1=O)cc(cc2)C(=O)*,225.2,DSC
"poly{(1,3,5,7-tetraoxo-2,5,6,7-tetrahydro-1H,3H-benzo[1,2-c:4,5-c']dipyrrole-2,6-diyl)[3-(trifluoromethyl)-1,4-phenylene]oxy-1,4-phenylenecarbonylpyridine-2,6-diylcarbonyl-1,4-phenyleneoxy[2-(trifluoromethyl)-1,4-phenylene]}",*c1ccc(c(c1)C(F)(F)F)Oc1ccc(cc1)C(=O)c1cccc(n1)C(=O)c1ccc(cc1)Oc1ccc(cc1C(F)(F)F)n1c(=O)c2c(c1=O)cc1c(c2)c(=O)n(c1=O)*,227.1,DSC
"poly[(1,3-dioxoisoindoline-2,5-diyl)oxy-1,4-phenylene(dimethylmethylene)-1,4-phenyleneoxy(1,3-dioxoisoindoline-5,2-diyl)-1,4-phenyleneoxy-1,3-phenyleneoxy-1,4-phenylene]",*c1ccc(cc1)Oc1cccc(c1)Oc1ccc(cc1)N1C(=O)c2c(C1=O)cc(cc2)Oc1ccc(cc1)C(c1ccc(cc1)Oc1ccc2c(c1)C(=O)N(C2=O)*)(C)C,246.0,DSC
"poly(1,3-dioxoisoindoline-2,5-diyliminocarbonyliminopyridine-2,6-diyliminocarbonylimino-1,3-dioxoisoindoline-5,2-diyl-1,4-phenyleneoxy-1,1'-binaphthalene-2,2'-diyloxy-1,4-phenylene)",O=C(Nc1cccc(n1)NC(=O)Nc1ccc2c(c1)C(=O)N(C2=O)*)Nc1ccc2c(c1)C(=O)N(C2=O)c1ccc(cc1)Oc1ccc2c(c1c1c(ccc3c1cccc3)Oc1ccc(cc1)*)cccc2,283.0,DSC
"poly(1,3-dioxoisoindoline-2,5-diyliminocarbonyliminonaphthalene-1,5-diyliminocarbonylimino-1,3-dioxoisoindoline-5,2-diyl-1,4-phenyleneoxy-1,1'-binaphthalene-2,2'-diyloxy-1,4-phenylene)",O=C(Nc1cccc2c1cccc2NC(=O)Nc1ccc2c(c1)C(=O)N(C2=O)*)Nc1ccc2c(c1)C(=O)N(C2=O)c1ccc(cc1)Oc1ccc2c(c1c1c(ccc3c1cccc3)Oc1ccc(cc1)*)cccc2,297.0,DSC
"poly(1,3-dioxoisoindoline-5,2-diyl-1,4-phenyleneoxy-1,1'-binaphthalene-2,2'-diyloxy-1,4-phenylene-1,3-dioxoisoindoline-2,5-diyliminocarbonylimino-1,4-phenyleneoxy-1,4-phenyleneiminocarbonylimino)",O=C(Nc1ccc2c(c1)C(=O)N(C2=O)c1ccc(cc1)Oc1ccc2c(c1c1c(ccc3c1cccc3)Oc1ccc(cc1)*)cccc2)Nc1ccc(cc1)Oc1ccc(cc1)NC(=O)Nc1ccc2c(c1)C(=O)N(C2=O)*,274.0,DSC
"poly(1,3-dioxoisoindoline-5,2-diyl-1,4-phenyleneoxy-1,1'-binaphthalene-2,2'-diyloxy-1,4-phenylene-1,3-dioxoisoindoline-2,5-diyliminocarbonylimino-1,4-phenyleneoxybiphenyl-2,2'-diyloxy-1,4-phenyleneiminocarbonylimino)",O=C(Nc1ccc2c(c1)C(=O)N(C2=O)c1ccc(cc1)Oc1ccc2c(c1c1c(ccc3c1cccc3)Oc1ccc(cc1)*)cccc2)Nc1ccc(cc1)Oc1ccccc1c1ccccc1Oc1ccc(cc1)NC(=O)Nc1ccc2c(c1)C(=O)N(C2=O)*,285.0,DSC
"poly{1,3-dioxoisoindoline-5,2-diyl-1,4-phenyleneoxy-1,1'-binaphthalene-2,2'-diyloxy-1,4-phenylene-1,3-dioxoisoindoline-2,5-diyliminocarbonylimino-1,4-phenylene[4-(biphenyl-4-yl)piridine-2,6-diyl]-1,4-phenyleneiminocarbonylimino}",O=C(Nc1ccc2c(c1)C(=O)N(C2=O)c1ccc(cc1)Oc1ccc2c(c1c1c(ccc3c1cccc3)Oc1ccc(cc1)*)cccc2)Nc1ccc(cc1)c1cc(cc(n1)c1ccc(cc1)NC(=O)Nc1ccc2c(c1)C(=O)N(C2=O)*)c1ccc(cc1)c1ccccc1,302.0,DSC
"poly{1,3-dioxoisoindoline-5,2-diyl-1,4-phenylene[4-(biphenyl-4-yl)pyridine-2,6-diyl]-1,4-phenylene-1,3-dioxoisoindoline-2,5-diylureylene-1,4-phenyleneoxybiphenyl-2,2'-diyloxy-1,4-phenyleneureylene}",O=C(Nc1ccc2c(c1)C(=O)N(C2=O)c1ccc(cc1)c1cc(cc(n1)c1ccc(cc1)*)c1ccc(cc1)c1ccccc1)Nc1ccc(cc1)Oc1ccccc1c1ccccc1Oc1ccc(cc1)NC(=O)Nc1ccc2c(c1)C(=O)N(C2=O)*,249.0,DSC
"poly{1,3-dioxoisoindoline-5,2-diyl-1,4-phenylene[4-(biphenyl-4-yl)pyridine-2,6-diyl]-1,4-phenylene-1,3-dioxoisoindoline-2,5-diylureylene-1,4-phenylene[4-(biphenyl-4-yl)pyridine-2,6-diyl]-1,4-phenyleneureylene}",O=C(Nc1ccc2c(c1)C(=O)N(C2=O)c1ccc(cc1)c1cc(cc(n1)c1ccc(cc1)*)c1ccc(cc1)c1ccccc1)Nc1ccc(cc1)c1cc(cc(n1)c1ccc(cc1)NC(=O)Nc1ccc2c(c1)C(=O)N(C2=O)*)c1ccc(cc1)c1ccccc1,272.0,DSC
"poly{1,3-dioxoisoindoline-2,5-diylureylene-1,4-phenyleneureylene-1,3-dioxoisoindoline-5,2-diyl-1,4-phenylene[4-(biphenyl-4-yl)pyridine-2,6-diyl]-1,4-phenylene}",O=C(Nc1ccc2c(c1)C(=O)N(C2=O)c1ccc(cc1)c1cc(cc(n1)c1ccc(cc1)*)c1ccc(cc1)c1ccccc1)Nc1ccc(cc1)NC(=O)Nc1ccc2c(c1)C(=O)N(C2=O)*,243.0,DSC
"poly{1,3-dioxoisoindoline-2,5-diylureylenepyridine-2,6-diylureylene-1,3-dioxoisoindoline-5,2-diyl-1,4-phenylene[4-(biphenyl-4-yl)pyridine-2,6-diyl]-1,4-phenylene}",*c1ccc(cc1)c1nc(cc(c1)c1ccc(cc1)c1ccccc1)c1ccc(cc1)N1C(=O)c2c(C1=O)cc(cc2)NC(=O)Nc1cccc(n1)NC(=O)Nc1ccc2c(c1)C(=O)N(C2=O)*,248.0,DSC
"poly{1,3-dioxoisoindoline-2,5-diylureylenenaphthalene-1,5-diylureylene-1,3-dioxoisoindoline-5,2-diyl-1,4-phenylene[4-(biphenyl-4-yl)pyridine-2,6-diyl]-1,4-phenylene}",*c1ccc(cc1)c1nc(cc(c1)c1ccc(cc1)c1ccccc1)c1ccc(cc1)N1C(=O)c2c(C1=O)cc(cc2)NC(=O)Nc1cccc2c1cccc2NC(=O)Nc1ccc2c(c1)C(=O)N(C2=O)*,254.0,DSC
"poly{1,3-dioxoisoindoline-5,2-diyl-1,4-phenylene[4-(biphenyl-4-yl)pyridine-2,6-diyl]-1,4-phenylene-1,3-dioxoisoindoline-2,5-diylureylene-1,4-phenyleneoxy-1,4-phenyleneureylene}",O=C(Nc1ccc2c(c1)C(=O)N(C2=O)c1ccc(cc1)c1cc(cc(n1)c1ccc(cc1)*)c1ccc(cc1)c1ccccc1)Nc1ccc(cc1)Oc1ccc(cc1)NC(=O)Nc1ccc2c(c1)C(=O)N(C2=O)*,241.0,DSC
"poly[(1,3-dioxoisoindoline-5,2-diyl)-1,4-phenyleneoxynaphthalene-1,5-diyl(1,3-dioxoisoindoline-2,5-diyl)carbonylimino-1,4-phenyleneoxynaphthalene-1,5-diyliminocarbonyl]",*C(=O)Nc1ccc(cc1)Oc1cccc2c1cccc2NC(=O)c1ccc2c(c1)C(=O)N(C2=O)c1ccc(cc1)Oc1cccc2c1cccc2N1C(=O)c2c(C1=O)cc(cc2)*,276.0,DSC
"poly[(1,3-dioxoisoindoline-2,5-diyl)carbonyliminopyridine-2,6-diyliminocarbonyl(1,3-dioxoisoindoline-5,2-diyl)-1,4-phenyleneoxynaphthalene-1,5-diyl]",*C(=O)Nc1cccc(n1)NC(=O)c1ccc2c(c1)C(=O)N(C2=O)c1ccc(cc1)Oc1cccc2c1cccc2N1C(=O)c2c(C1=O)cc(cc2)*,293.0,DSC
"poly[(1,3-dioxoisoindoline-5,2-diyl)-1,4-phenyleneoxynaphthalene-1,5-diyl(1,3-dioxoisoindoline-2,5-diyl)carbonylimino-1,4-phenylene(4-phenylpyridine-2,6-diyl)-1,4-phenyleneiminocarbonyl]",*C(=O)Nc1ccc(cc1)c1nc(cc(c1)c1ccccc1)c1ccc(cc1)NC(=O)c1ccc2c(c1)C(=O)N(C2=O)c1ccc(cc1)Oc1cccc2c1cccc2N1C(=O)c2c(C1=O)cc(cc2)*,295.0,DSC
"poly[(1,3-dioxoisoindoline-2,5-diyl)carbonylimino(6-phenyl-1,3,5-triazine-2,4-diyl)iminocarbonyl(1,3-dioxoisoindoline-5,2-diyl)-1,4-phenyleneoxynaphthalene-1,5-diyl]",*C(=O)Nc1nc(NC(=O)c2ccc3c(c2)C(=O)N(C3=O)c2ccc(cc2)Oc2cccc3c2cccc3N2C(=O)c3c(C2=O)cc(cc3)*)nc(n1)c1ccccc1,291.0,DSC
"poly[(1,3-dioxoisoindoline-2,5-diyl)carbonylimino-1,4-phenyleneiminocarbonyl(1,3-dioxoisoindoline-5,2-diyl)-1,4-phenyleneoxynaphthalene-1,5-diyl]",*C(=O)Nc1ccc(cc1)NC(=O)c1ccc2c(c1)C(=O)N(C2=O)c1ccc(cc1)Oc1cccc2c1cccc2N1C(=O)c2c(C1=O)cc(cc2)*,307.0,DSC
"poly[(1,3-dioxoisoindoline-5,2-diyl)-1,4-phenyleneoxynaphthalene-1,5-diyl(1,3-dioxoisoindoline-2,5-diyl)carbonyliminobiphenyl-4,4'-diyliminocarbonyl]",*C(=O)Nc1ccc(cc1)c1ccc(cc1)NC(=O)c1ccc2c(c1)C(=O)N(C2=O)c1ccc(cc1)Oc1cccc2c1cccc2N1C(=O)c2c(C1=O)cc(cc2)*,301.0,DSC
"poly[(1,3-dioxoisoindoline-5,2-diyl)-1,4-phenyleneoxynaphthalene-1,5-diyl(1,3-dioxoisoindoline-2,5-diyl)carbonylimino(3,3'-dimethoxybiphenyl-4,4'-diyl)iminocarbonyl]",COc1cc(ccc1NC(=O)c1ccc2c(c1)C(=O)N(C2=O)c1ccc(cc1)Oc1cccc2c1cccc2N1C(=O)c2c(C1=O)cc(cc2)*)c1ccc(c(c1)OC)NC(=O)*,304.0,DSC
"poly[(1,3-dioxoisoindoline-5,2-diyl)-1,4-phenyleneoxynaphthalene-1,5-diyl(1,3-dioxoisoindoline-2,5-diyl)carbonylimino-1,4-phenyleneoxy-1,4-phenyleneiminocarbonyl]",*C(=O)Nc1ccc(cc1)Oc1ccc(cc1)NC(=O)c1ccc2c(c1)C(=O)N(C2=O)c1ccc(cc1)Oc1cccc2c1cccc2N1C(=O)c2c(C1=O)cc(cc2)*,278.0,DSC
"poly[(1,3-dioxoisoindoline-2,5-diyl)carbonyliminonaphthalene-1,5-diyliminocarbonyl(1,3-dioxoisoindoline-5,2-diyl)-1,4-phenyleneoxynaphthalene-1,5-diyl]",*c1ccc2c(c1)C(=O)N(C2=O)c1cccc2c1cccc2Oc1ccc(cc1)N1C(=O)c2c(C1=O)cc(cc2)C(=O)Nc1cccc2c1cccc2NC(=O)*,299.0,DSC
"poly[(1,3,8,10-tetraoxo-1,2,3,8,9,10-hexahydroanthra[2,1,9-def:6,5,10-d'e'f']diisoquinoline-2,9-diyl)(2,5-dimethyl-1,4-phenylenen)azanylylidenemethanylylidene(3-methoxy-1,4-phenylene)oxymethylene-1,4-phenylenemethyleneoxy(2-methoxy-1,4-phenylene)methanylylideneazanylylidene(2,5-dimethyl-1,4-phenylene)]",COc1cc(ccc1OCc1ccc(cc1)COc1ccc(cc1OC)C=Nc1cc(C)c(cc1C)*)C=Nc1cc(C)c(cc1C)N1C(=O)c2ccc3c4c2c(C1=O)ccc4c1c2c3ccc3c2c(cc1)C(=O)N(C3=O)*,145.0,DSC
"poly[(1,3,8,10-tetraoxo-1,2,3,8,9,10-hexahydroanthra[2,1,9-def:6,5,10-d'e'f']diisoquinoline-2,9-diyl)(2,5-dimethyl-1,4-phenylenen)azanylylidenemethanylylidene(3-methoxy-1,4-phenylene)oxymethylene-1,2-phenylenemethyleneoxy(2-methoxy-1,4-phenylene)methanylylideneazanylylidene(2,5-dimethyl-1,4-phenylene)]",COc1cc(ccc1OCc1ccccc1COc1ccc(cc1OC)C=Nc1cc(C)c(cc1C)*)C=Nc1cc(C)c(cc1C)N1C(=O)c2ccc3c4c2c(C1=O)ccc4c1c2c3ccc3c2c(cc1)C(=O)N(C3=O)*,143.0,DSC
"poly[(1,3,8,10-tetraoxo-1,2,3,8,9,10-hexahydroanthra[2,1,9-def:6,5,10-d'e'f']diisoquinoline-2,9-diyl)(2,5-dimethyl-1,4-phenylenen)azanylylidenemethanylylidene-1,4-phenyleneoxymethylene-1,4-phenylenemethyleneoxy-1,4-phenylenemethanylylideneazanylylidene(2,5-dimethyl-1,4-phenylene)]",Cc1cc(c(cc1N=Cc1ccc(cc1)OCc1ccc(cc1)COc1ccc(cc1)C=Nc1cc(C)c(cc1C)*)C)N1C(=O)c2ccc3c4c2c(C1=O)ccc4c1c2c3ccc3c2c(cc1)C(=O)N(C3=O)*,130.0,DSC
"poly[(1,3,8,10-tetraoxo-1,2,3,8,9,10-hexahydroanthra[2,1,9-def:6,5,10-d'e'f']diisoquinoline-2,9-diyl)(2,5-dimethyl-1,4-phenylenen)azanylylidenemethanylylidene-1,4-phenyleneoxymethylene-1,2-phenylenemethyleneoxy-1,4-phenylenemethanylylideneazanylylidene(2,5-dimethyl-1,4-phenylene)]",Cc1cc(c(cc1N=Cc1ccc(cc1)OCc1ccccc1COc1ccc(cc1)C=Nc1cc(C)c(cc1C)*)C)N1C(=O)c2ccc3c4c2c(C1=O)ccc4c1c2c3ccc3c2c(cc1)C(=O)N(C3=O)*,128.0,DSC
"poly[(1,3,5,7-tetraoxo-2,3a,4,4a,5,6,7,7a,8,8a-decahydro-1H,3H-benzo[1,2-c:4,5-c']dipyrrole-2,6-diyl)-1,4-phenylenesulfanediyl-1,4-phenylenesulfanediyl-1,4-phenylenesulfanediyl-1,4-phenylene]",*c1ccc(cc1)Sc1ccc(cc1)Sc1ccc(cc1)Sc1ccc(cc1)N1C(=O)C2C(C1=O)CC1C(C2)C(=O)N(C1=O)*,236.5,DSC
"poly[(1,3,5,7-tetraoxo-2,3a,4,4a,5,6,7,7a,8,8a-decahydro-1H,3H-benzo[1,2-c:4,5-c']dipyrrole-2,6-diyl)-1,4-phenylenesulfanediylthianthrene-2,7-diylsulfanediyl-1,4-phenylene]",*c1ccc(cc1)Sc1ccc2c(c1)Sc1c(S2)cc(cc1)Sc1ccc(cc1)N1C(=O)C2C(C1=O)CC1C(C2)C(=O)N(C1=O)*,261.8,DSC
"poly[(1,3-dioxoisoindoline-5,2-diyl)-1,3-phenylene(1,3-dioxoisoindoline-2,5-diyl)carbonylimino-1,4-phenylenefluorene-9,9-diyl-1,4-phenyleneiminocarbonyl]",*C(=O)Nc1ccc(cc1)C1(c2ccc(cc2)NC(=O)c2ccc3c(c2)C(=O)N(C3=O)c2cccc(c2)N2C(=O)c3c(C2=O)cc(cc3)*)c2ccccc2-c2c1cccc2,209.0,DSC
"poly[(1,3-dioxoisoindoline-5,2-diyl)(3,3'-dimethoxybiphenyl-4,4'-diyl)(1,3-dioxoisoindoline-2,5-diyl)carbonylimino-1,4-phenylenefluorene-9,9-diyl-1,4-phenyleneiminocarbonyl]",COc1cc(ccc1N1C(=O)c2c(C1=O)ccc(c2)C(=O)Nc1ccc(cc1)C1(c2ccc(cc2)NC(=O)*)c2ccccc2-c2c1cccc2)c1ccc(c(c1)OC)N1C(=O)c2c(C1=O)cc(cc2)*,181.0,DSC
"poly[(1,3-dioxoisoindoline-5,2-diyl)-1,4-phenyleneoxy-1,4-phenylene(1,3-dioxoisoindoline-2,5-diyl)carbonylimino-1,4-phenylenefluorene-9,9-diyl-1,4-phenyleneiminocarbonyl]",*C(=O)Nc1ccc(cc1)C1(c2ccc(cc2)NC(=O)c2ccc3c(c2)C(=O)N(C3=O)c2ccc(cc2)Oc2ccc(cc2)N2C(=O)c3c(C2=O)cc(cc3)*)c2ccccc2-c2c1cccc2,240.0,DSC
"poly[(1,3-dioxoisoindoline-5,2-diyl)-1,4-phenyleneoxy-1,3-phenyleneoxy-1,4-phenylene(1,3-dioxoisoindoline-2,5-diyl)carbonylimino-1,4-phenylenefluorene-9,9-diyl-1,4-phenyleneiminocarbonyl]",*C(=O)Nc1ccc(cc1)C1(c2ccc(cc2)NC(=O)c2ccc3c(c2)C(=O)N(C3=O)c2ccc(cc2)Oc2cccc(c2)Oc2ccc(cc2)N2C(=O)c3c(C2=O)cc(cc3)*)c2ccccc2-c2c1cccc2,278.0,DSC
"poly[(2,5-dioxopyrrolidine-3,1-diyl)(2,6-dimethyl-1,4-phenylene)(3-pyridylmethylene)(3,5-dimethyl-1,4-phenylene)(2,5-dioxopyrrolidine-1,3-diyl)imino-1,4-phenylenemethylene-1,4-phenyleneimino]",*N1C(=O)CC(C1=O)Nc1ccc(cc1)Cc1ccc(cc1)NC1CC(=O)N(C1=O)c1c(C)cc(cc1C)C(c1cc(C)c(c(c1)C)*)c1cccnc1,219.0,DSC
"poly[(2,5-dioxopyrrolidine-1,3-diyl)imino-1,3-phenyleneimino(2,5-dioxopyrrolidine-3,1-diyl)(2,6-dimethyl-1,4-phenylene)(3-pyridylmethylene)(3,5-dimethyl-1,4-phenylene)]",*N1C(=O)CC(C1=O)Nc1cccc(c1)NC1CC(=O)N(C1=O)c1c(C)cc(cc1C)C(c1cc(C)c(c(c1)C)*)c1cccnc1,224.0,DSC
"poly[(2,5-dioxopyrrolidine-1,3-diyl)imino-1,4-phenyleneimino(2,5-dioxopyrrolidine-3,1-diyl)(2,6-dimethyl-1,4-phenylene)(3-pyridylmethylene)(3,5-dimethyl-1,4-phenylene)]",*N1C(=O)CC(C1=O)Nc1ccc(cc1)NC1CC(=O)N(C1=O)c1c(C)cc(cc1C)C(c1cc(C)c(c(c1)C)*)c1cccnc1,231.0,DSC
"poly[(2,5-dioxopyrrolidine-1,3-diyl)imino-1,4-phenylenemethylene-1,4-phenyleneimino(2,5-dioxopyrrolidine-3,1-diyl)-1,4-phenyleneoxy(2,6-dimethyl-1,4-phenylene)(3-pyridylmethylene)(3,5-dimethyl-1,4-phenylene)oxy-1,4-phenylene]",*c1ccc(cc1)Oc1c(C)cc(cc1C)C(c1cc(C)c(c(c1)C)Oc1ccc(cc1)N1C(=O)CC(C1=O)Nc1ccc(cc1)Cc1ccc(cc1)NC1CC(=O)N(C1=O)*)c1cccnc1,201.0,DSC
"poly[(2,5-dioxopyrrolidine-1,3-diyl)imino-1,3-phenyleneimino(2,5-dioxopyrrolidine-3,1-diyl)-1,4-phenyleneoxy(2,6-dimethyl-1,4-phenylene)(3-pyridylmethylene)(3,5-dimethyl-1,4-phenylene)oxy-1,4-phenylene]",*c1ccc(cc1)Oc1c(C)cc(cc1C)C(c1cc(C)c(c(c1)C)Oc1ccc(cc1)N1C(=O)CC(C1=O)Nc1cccc(c1)NC1CC(=O)N(C1=O)*)c1cccnc1,217.0,DSC
"poly[(2,5-dioxopyrrolidine-1,3-diyl)imino-1,4-phenyleneimino(2,5-dioxopyrrolidine-3,1-diyl)-1,4-phenyleneoxy(2,6-dimethyl-1,4-phenylene)(3-pyridylmethylene)(3,5-dimethyl-1,4-phenylene)oxy-1,4-phenylene]",*c1ccc(cc1)Oc1c(C)cc(cc1C)C(c1cc(C)c(c(c1)C)Oc1ccc(cc1)N1C(=O)CC(C1=O)Nc1ccc(cc1)NC1CC(=O)N(C1=O)*)c1cccnc1,229.0,DSC
"poly[(2,5-dioxopyrrolidine-1,3-diyl)imino-1,4-phenylenemethylene-1,4-phenyleneimino(2,5-dioxopyrrolidine-3,1-diyl)-1,4-phenylenecarbonyloxy(2,6-dimethyl-1,4-phenylene)(3-pyridylmethylene)(3,5-dimethyl-1,4-phenylene)oxycarbonyl-1,4-phenylene]",*c1ccc(cc1)C(=O)Oc1c(C)cc(cc1C)C(c1cc(C)c(c(c1)C)OC(=O)c1ccc(cc1)N1C(=O)CC(C1=O)Nc1ccc(cc1)Cc1ccc(cc1)NC1CC(=O)N(C1=O)*)c1cccnc1,186.0,DSC
"poly[(2,5-dioxopyrrolidine-1,3-diyl)imino-1,3-phenyleneimino(2,5-dioxopyrrolidine-3,1-diyl)-1,4-phenylenecarbonyloxy(2,6-dimethyl-1,4-phenylene)(3-pyridylmethylene)(3,5-dimethyl-1,4-phenylene)oxycarbonyl-1,4-phenylene]",*c1ccc(cc1)C(=O)Oc1c(C)cc(cc1C)C(c1cc(C)c(c(c1)C)OC(=O)c1ccc(cc1)N1C(=O)CC(C1=O)Nc1cccc(c1)NC1CC(=O)N(C1=O)*)c1cccnc1,194.0,DSC
"poly[(2,5-dioxopyrrolidine-1,3-diyl)imino-1,4-phenyleneimino(2,5-dioxopyrrolidine-3,1-diyl)-1,4-phenylenecarbonyloxy(2,6-dimethyl-1,4-phenylene)(3-pyridylmethylene)(3,5-dimethyl-1,4-phenylene)oxycarbonyl-1,4-phenylene]",*c1ccc(cc1)C(=O)Oc1c(C)cc(cc1C)C(c1cc(C)c(c(c1)C)OC(=O)c1ccc(cc1)N1C(=O)CC(C1=O)Nc1ccc(cc1)NC1CC(=O)N(C1=O)*)c1cccnc1,212.0,DSC
"poly[(1,3-dioxoisoindoline-2,5-diyl)oxy-1,4-phenylene(dimethylmethylene)-1,4-phenyleneoxy(1,3-dioxoisoindoline-5,2-diyl)-1,4-phenyleneoxy(2,6-dimethyl-1,4-phenylene)methylene(3,5-dimethyl-1,4-phenylene)oxy-1,4-phenylene]",*c1ccc(cc1)Oc1c(C)cc(cc1C)Cc1cc(C)c(c(c1)C)Oc1ccc(cc1)N1C(=O)c2c(C1=O)cc(cc2)Oc1ccc(cc1)C(c1ccc(cc1)Oc1ccc2c(c1)C(=O)N(C2=O)*)(C)C,223.0,DSC
"poly[1,3-dioxoisoindoline-5,2-diyl-1,4-phenylene(4-cyanophenylimino)-1,4-phenylene-1,3-dioxoisoindoline-2,5-diyloxy-1,4-phenylenecyclohexane-1,1-diyl-1,4-phenyleneoxy]",N#Cc1ccc(cc1)N(c1ccc(cc1)*)c1ccc(cc1)N1C(=O)c2c(C1=O)ccc(c2)Oc1ccc(cc1)C1(CCCCC1)c1ccc(cc1)Oc1ccc2c(c1)C(=O)N(C2=O)*,243.0,DSC
"poly[1,3-dioxoisoindoline-5,2-diyl-1,4-phenylene(4-cyanophenylimino)-1,4-phenylene-1,3-dioxoisoindoline-2,5-diyloxy-1,4-phenylenefluorene-9,9-diyl-1,4-phenyleneoxy]",N#Cc1ccc(cc1)N(c1ccc(cc1)*)c1ccc(cc1)N1C(=O)c2c(C1=O)ccc(c2)Oc1ccc(cc1)C1(c2ccc(cc2)Oc2ccc3c(c2)C(=O)N(C3=O)*)c2ccccc2-c2c1cccc2,279.0,DSC
"poly[1,3-dioxoisoindoline-5,2-diyl-1,4-phenylene(4-cyanophenylimino)-1,4-phenylene-1,3-dioxoisoindoline-2,5-diyloxy-1,4-phenylene(dimethylmethylene)-1,4-phenyleneoxy]",N#Cc1ccc(cc1)N(c1ccc(cc1)*)c1ccc(cc1)N1C(=O)c2c(C1=O)ccc(c2)Oc1ccc(cc1)C(c1ccc(cc1)Oc1ccc2c(c1)C(=O)N(C2=O)*)(C)C,230.0,DSC
"poly{1,3-dioxoisoindoline-5,2-diyl-1,4-phenylene(4-cyanophenylimino)-1,4-phenylene-1,3-dioxoisoindoline-2,5-diyloxy-1,4-phenylene[bis(trifluoromethyl)methylene]-1,4-phenyleneoxy}",N#Cc1ccc(cc1)N(c1ccc(cc1)*)c1ccc(cc1)N1C(=O)c2c(C1=O)ccc(c2)Oc1ccc(cc1)C(C(F)(F)F)(C(F)(F)F)c1ccc(cc1)Oc1ccc2c(c1)C(=O)N(C2=O)*,234.0,DSC
"poly[1,3-dioxoisoindoline-5,2-diyl-1,4-phenylene(4-cyanophenylimino)-1,4-phenylene-1,3-dioxoisoindoline-2,5-diyloxy-1,4-phenylene(dimethylmethylene)-1,4-phenylene(dimethylmethylene)-1,4-phenyleneoxy]",N#Cc1ccc(cc1)N(c1ccc(cc1)*)c1ccc(cc1)N1C(=O)c2c(C1=O)ccc(c2)Oc1ccc(cc1)C(c1ccc(cc1)C(c1ccc(cc1)Oc1ccc2c(c1)C(=O)N(C2=O)*)(C)C)(C)C,224.0,DSC
"poly[1,3-dioxoisoindoline-5,2-diyl(4-hydroxy-1,3-phenylene)-1,3-dioxoisoindoline-2,5-diyloxy-1,4-phenylene(dimethylmethylene)-1,4-phenyleneoxy]",*c1ccc(c(c1)N1C(=O)c2c(C1=O)cc(cc2)Oc1ccc(cc1)C(c1ccc(cc1)Oc1ccc2c(c1)C(=O)N(C2=O)*)(C)C)O,246.0,DSC
"poly[1,3-dioxoisoindoline-5,2-diyl(4-hydroxy-1,3-phenylene)-1,3-dioxoisoindoline-2,5-diylcarbonyloxy-1,4-phenylene(dimethylmethylene)-1,4-phenyleneoxycarbonyl]",*C(=O)Oc1ccc(cc1)C(c1ccc(cc1)OC(=O)c1ccc2c(c1)C(=O)N(C2=O)c1ccc(c(c1)N1C(=O)c2c(C1=O)cc(cc2)*)O)(C)C,225.0,DSC
"poly{(1,3-dioxoisoindoline-5,2-diyl)-1,3-phenylene[methyl(oxo)-lambda5-phosphanediyl]-1,3-phenylene(1,3-dioxoisoindoline-2,5-diyl)iminocarbonyloxyethyleneoxy-1,4-phenylene(dimethylmethylene)-1,4-phenyleneoxyethyleneoxycarbonylimino}",O=C(Nc1ccc2c(c1)C(=O)N(C2=O)c1cccc(c1)P(=O)(c1cccc(c1)*)C)OCCOc1ccc(cc1)C(c1ccc(cc1)OCCOC(=O)Nc1ccc2c(c1)C(=O)N(C2=O)*)(C)C,211.0,DSC
"poly{(1,3-dioxoisoindoline-5,2-diyl)-1,3-phenylene[methyl(oxo)-lambda5-phosphanediyl]-1,3-phenylene(1,3-dioxoisoindoline-2,5-diyl)iminocarbonyloxyethyleneoxy-1,4-phenylene[bis(trifluoromethyl)methylene]-1,4-phenyleneoxyethyleneoxycarbonylimino}",O=C(Nc1ccc2c(c1)C(=O)N(C2=O)c1cccc(c1)P(=O)(c1cccc(c1)*)C)OCCOc1ccc(cc1)C(C(F)(F)F)(C(F)(F)F)c1ccc(cc1)OCCOC(=O)Nc1ccc2c(c1)C(=O)N(C2=O)*,204.0,DSC
"poly{(1,3-dioxoisoindoline-5,2-diyl)-1,3-phenylene[methyl(oxo)-lambda5-phosphanediyl]-1,3-phenylene(1,3-dioxoisoindoline-2,5-diyl)iminocarbonyloxyethyleneoxy(2,6-dibromo-1,4-phenylene)(dimethylmethylene)(3,5-dibromo-1,4-phenylene)oxyethyleneoxycarbonylimino}",O=C(Nc1ccc2c(c1)C(=O)N(C2=O)c1cccc(c1)P(=O)(c1cccc(c1)*)C)OCCOc1c(Br)cc(cc1Br)C(c1cc(Br)c(c(c1)Br)OCCOC(=O)Nc1ccc2c(c1)C(=O)N(C2=O)*)(C)C,191.0,DSC
"poly{(1,3-dioxoisoindoline-5,2-diyl)-1,3-phenylene[methyl(oxo)-lambda5-phosphanediyl]-1,3-phenylene(1,3-dioxoisoindoline-2,5-diyl)iminocarbonyloxyethyleneoxy-1,4-phenylene[oxo(phenyl)-lambda5-phosphanediyl]-1,4-phenyleneoxyethyleneoxycarbonylimino}",O=C(Nc1ccc2c(c1)C(=O)N(C2=O)c1cccc(c1)P(=O)(c1cccc(c1)*)C)OCCOc1ccc(cc1)P(=O)(c1ccc(cc1)OCCOC(=O)Nc1ccc2c(c1)C(=O)N(C2=O)*)c1ccccc1,201.0,DSC
