Repository: DrGlebsby/mfkit

# MFKit: RDKit-based Monomer Featurizer

MFKit is a lightweight RDKit-based Python package for physically grounded and interpretable featurization of monomers for polymer informatics and Quantitative Structure–Property Relationship (QSPR) modeling.

The package converts monomer SMILES strings into descriptor vectors that can be used as input features for machine learning models, data analysis, structure–property interpretation, and monomer design.

MFKit expects monomer SMILES strings to contain exactly two polymerization sites marked by `*` symbols.

File: Dataset_1.csv (part 7 of 8)
PI name,SMILES-Polymer,Tg(℃),Measurement methods
"poly{(1,3-dioxoisoindoline-5,2-diyl)-1,3-phenylene[oxo(phenyl)-lambda5-phosphanediyl]-1,3-phenylene(1,3-dioxoisoindoline-2,5-diyl)iminocarbonyloxyethyleneoxy-1,4-phenylene(dimethylmethylene)-1,4-phenyleneoxyethyleneoxycarbonylimino}",O=C(Nc1ccc2c(c1)C(=O)N(C2=O)c1cccc(c1)P(=O)(c1cccc(c1)*)c1ccccc1)OCCOc1ccc(cc1)C(c1ccc(cc1)OCCOC(=O)Nc1ccc2c(c1)C(=O)N(C2=O)*)(C)C,220.0,DSC
"poly{(1,3-dioxoisoindoline-5,2-diyl)-1,3-phenylene[oxo(phenyl)-lambda5-phosphanediyl]-1,3-phenylene(1,3-dioxoisoindoline-2,5-diyl)iminocarbonyloxyethyleneoxy-1,4-phenylene[bis(trifluoromethyl)methylene]-1,4-phenyleneoxyethyleneoxycarbonylimino}",O=C(Nc1ccc2c(c1)C(=O)N(C2=O)c1cccc(c1)P(=O)(c1cccc(c1)*)c1ccccc1)OCCOc1ccc(cc1)C(C(F)(F)F)(C(F)(F)F)c1ccc(cc1)OCCOC(=O)Nc1ccc2c(c1)C(=O)N(C2=O)*,214.0,DSC
"poly{(1,3-dioxoisoindoline-5,2-diyl)-1,3-phenylene[oxo(phenyl)-lambda5-phosphanediyl]-1,3-phenylene(1,3-dioxoisoindoline-2,5-diyl)iminocarbonyloxyethyleneoxy(2,6-dibromo-1,4-phenylene)(dimethylmethylene)(3,5-dibromo-1,4-phenylene)oxyethyleneoxycarbonylimino}",O=C(Nc1ccc2c(c1)C(=O)N(C2=O)c1cccc(c1)P(=O)(c1cccc(c1)*)c1ccccc1)OCCOc1c(Br)cc(cc1Br)C(c1cc(Br)c(c(c1)Br)OCCOC(=O)Nc1ccc2c(c1)C(=O)N(C2=O)*)(C)C,201.0,DSC
"poly{(1,3-dioxoisoindoline-5,2-diyl)-1,3-phenylene[oxo(phenyl)-lambda5-phosphanediyl]-1,3-phenylene(1,3-dioxoisoindoline-2,5-diyl)iminocarbonyloxyethyleneoxy-1,4-phenylene[oxo(phenyl)-lambda5-phosphanediyl]-1,4-phenyleneoxyethyleneoxycarbonylimino}",O=C(Nc1ccc2c(c1)C(=O)N(C2=O)c1cccc(c1)P(=O)(c1cccc(c1)*)c1ccccc1)OCCOc1ccc(cc1)P(=O)(c1ccc(cc1)OCCOC(=O)Nc1ccc2c(c1)C(=O)N(C2=O)*)c1ccccc1,218.0,DSC
"poly{(1,3,5,7-tetraoxo-2,5,6,7-tetrahydro-1H,3H-benzo[1,2-c:4,5-c']dipyrrole-2,6-diyl)[3'-(trifluoromethyl)biphenyl-4,4'-diyl]oxy(1,3,3-trimethylindane-6,1-diyl)-1,4-phenyleneoxy[3-(trifluoromethyl)biphenyl-4,4'-diyl]}",*c1ccc(cc1)c1ccc(c(c1)C(F)(F)F)Oc1ccc(cc1)C1(C)CC(c2c1cc(cc2)Oc1ccc(cc1C(F)(F)F)c1ccc(cc1)n1c(=O)c2c(c1=O)cc1c(c2)c(=O)n(c1=O)*)(C)C,265.0,DSC
"poly{(1,3-dioxoisoindoline-2,5-diyl)carbonyl(1,3-dioxoisoindoline-5,2-diyl)[3'-(trifluoromethyl)biphenyl-4,4'-diyl]oxy(1,3,3-trimethylindane-6,1-diyl)-1,4-phenyleneoxy[3-(trifluoromethyl)biphenyl-4,4'-diyl]}",*c1ccc2c(c1)C(=O)N(C2=O)c1ccc(cc1)c1ccc(c(c1)C(F)(F)F)Oc1ccc2c(c1)C(C)(CC2(C)C)c1ccc(cc1)Oc1ccc(cc1C(F)(F)F)c1ccc(cc1)N1C(=O)c2c(C1=O)cc(cc2)C(=O)*,252.0,DSC
"poly{(1,3-dioxoisoindoline-2,5-diyl)[bis(trifluoromethyl)methylene](1,3-dioxoisoindoline-5,2-diyl)[3'-(trifluoromethyl)biphenyl-4,4'-diyl]oxy(1,3,3-trimethylindane-6,1-diyl)-1,4-phenyleneoxy[3-(trifluoromethyl)biphenyl-4,4'-diyl]}",*c1ccc2c(c1)C(=O)N(C2=O)c1ccc(cc1)c1ccc(c(c1)C(F)(F)F)Oc1ccc2c(c1)C(C)(CC2(C)C)c1ccc(cc1)Oc1ccc(cc1C(F)(F)F)c1ccc(cc1)N1C(=O)c2c(C1=O)cc(cc2)C(C(F)(F)F)(C(F)(F)F)*,262.0,DSC
"poly{(1,3-dioxoisoindoline-2,5-diyl)oxy(1,3-dioxoisoindoline-5,2-diyl)[3'-(trifluoromethyl)biphenyl-4,4'-diyl]oxy(1,3,3-trimethylindane-6,1-diyl)-1,4-phenyleneoxy[3-(trifluoromethyl)biphenyl-4,4'-diyl]}",*c1ccc(cc1)c1ccc(c(c1)C(F)(F)F)Oc1ccc(cc1)C1(C)CC(c2c1cc(cc2)Oc1ccc(cc1C(F)(F)F)c1ccc(cc1)N1C(=O)c2c(C1=O)cc(cc2)Oc1ccc2c(c1)C(=O)N(C2=O)*)(C)C,249.0,DSC
"poly{(1,3-dioxoisoindoline-2,5-diyl)oxy-1,4-phenylene(dimethylmethylene)-1,4-phenyleneoxy(1,3-dioxoisoindoline-5,2-diyl)[3'-(trifluoromethyl)biphenyl-4,4'-diyl]oxy(1,3,3-trimethylindane-6,1-diyl)-1,4-phenyleneoxy[3-(trifluoromethyl)biphenyl-4,4'-diyl]}",*c1ccc(cc1)c1ccc(c(c1)C(F)(F)F)Oc1ccc(cc1)C1(C)CC(c2c1cc(cc2)Oc1ccc(cc1C(F)(F)F)c1ccc(cc1)N1C(=O)c2c(C1=O)cc(cc2)Oc1ccc(cc1)C(c1ccc(cc1)Oc1ccc2c(c1)C(=O)N(C2=O)*)(C)C)(C)C,241.0,DSC
"poly[(1,3-dioxoisoindoline-2,5-diyl)oxy(1,3-dioxoisoindoline-5,2-diyl)(5-butoxy-1,3-phenylene)]",CCCCOc1cc(*)cc(c1)N1C(=O)c2c(C1=O)cc(cc2)Oc1ccc2c(c1)C(=O)N(C2=O)*,237.0,DSC
"poly{(1,3-dioxoisoindoline-2,5-diyl)oxy(1,3-dioxoisoindoline-5,2-diyl)[5-(octyloxy)-1,3-phenylene]}",CCCCCCCCOc1cc(*)cc(c1)N1C(=O)c2c(C1=O)cc(cc2)Oc1ccc2c(c1)C(=O)N(C2=O)*,185.0,DSC
"poly{(1,3-dioxoisoindoline-2,5-diyl)oxy(1,3-dioxoisoindoline-5,2-diyl)[5-(dodecyloxy)-1,3-phenylene]}",CCCCCCCCCCCCOc1cc(*)cc(c1)N1C(=O)c2c(C1=O)cc(cc2)Oc1ccc2c(c1)C(=O)N(C2=O)*,162.0,DSC
"poly{(1,3-dioxoisoindoline-2,5-diyl)oxy(1,3-dioxoisoindoline-5,2-diyl)[5-(hexadecyloxy)-1,3-phenylene]}",CCCCCCCCCCCCCCCCOc1cc(*)cc(c1)N1C(=O)c2c(C1=O)cc(cc2)Oc1ccc2c(c1)C(=O)N(C2=O)*,159.0,DSC
"poly{(1,3-dioxoisoindoline-2,5-diyl)[bis(trifluoromethyl)methylene](1,3-dioxoisoindoline-5,2-diyl)(5-butoxy-1,3-phenylene)}",CCCCOc1cc(cc(c1)N1C(=O)c2c(C1=O)cc(cc2)*)N1C(=O)c2c(C1=O)cc(cc2)C(C(F)(F)F)(C(F)(F)F)*,246.0,DSC
"poly{(1,3-dioxoisoindoline-2,5-diyl)[bis(trifluoromethyl)methylene](1,3-dioxoisoindoline-5,2-diyl)[5-(octyloxy)-1,3-phenylene]}",CCCCCCCCOc1cc(cc(c1)N1C(=O)c2c(C1=O)cc(cc2)*)N1C(=O)c2c(C1=O)cc(cc2)C(C(F)(F)F)(C(F)(F)F)*,195.0,DSC
"poly{(1,3-dioxoisoindoline-2,5-diyl)[bis(trifluoromethyl)methylene](1,3-dioxoisoindoline-5,2-diyl)[5-(dodecyloxy)-1,3-phenylene]}",CCCCCCCCCCCCOc1cc(cc(c1)N1C(=O)c2c(C1=O)ccc(c2)C(C(F)(F)F)(C(F)(F)F)*)N1C(=O)c2c(C1=O)ccc(c2)*,165.0,DSC
"poly{(1,3-dioxoisoindoline-2,5-diyl)[bis(trifluoromethyl)methylene](1,3-dioxoisoindoline-5,2-diyl)[5-(hexadecyloxy)-1,3-phenylene]}",CCCCCCCCCCCCCCCCOc1cc(cc(c1)N1C(=O)c2c(C1=O)ccc(c2)C(C(F)(F)F)(C(F)(F)F)*)N1C(=O)c2c(C1=O)ccc(c2)*,161.0,DSC
"poly[(1,3-dioxoisoindoline-2,5-diyl)carbonyl(1,3-dioxoisoindoline-5,2-diyl)(5-butoxy-1,3-phenylene)]",CCCCOc1cc(cc(c1)N1C(=O)c2c(C1=O)cc(cc2)*)N1C(=O)c2c(C1=O)cc(cc2)C(=O)*,244.0,DSC
"poly{(1,3-dioxoisoindoline-2,5-diyl)carbonyl(1,3-dioxoisoindoline-5,2-diyl)[5-(octyloxy)-1,3-phenylene]}",CCCCCCCCOc1cc(cc(c1)N1C(=O)c2c(C1=O)ccc(c2)C(=O)*)N1C(=O)c2c(C1=O)ccc(c2)*,195.0,DSC
"poly{(1,3-dioxoisoindoline-2,5-diyl)carbonyl(1,3-dioxoisoindoline-5,2-diyl)[5-(dodecyloxy)-1,3-phenylene]}",CCCCCCCCCCCCOc1cc(cc(c1)N1C(=O)c2c(C1=O)ccc(c2)C(=O)*)N1C(=O)c2c(C1=O)ccc(c2)*,182.0,DSC
"poly{(1,3-dioxoisoindoline-2,5-diyl)carbonyl(1,3-dioxoisoindoline-5,2-diyl)[5-(hexadecyloxy)-1,3-phenylene]}",CCCCCCCCCCCCCCCCOc1cc(cc(c1)N1C(=O)c2c(C1=O)ccc(c2)C(=O)*)N1C(=O)c2c(C1=O)ccc(c2)*,179.0,DSC
"poly[(1,3-dioxoisoindoline-2,5-diyl)oxy(1,3-dioxoisoindoline-5,2-diyl)-1,3-phenyleneoxy(4-cyano-1,3-phenylene)oxy-1,3-phenylene]",N#Cc1ccc(cc1Oc1cccc(c1)N1C(=O)c2c(C1=O)cc(cc2)Oc1ccc2c(c1)C(=O)N(C2=O)*)Oc1cccc(c1)*,196.0,DSC
"poly[(1,3-dioxoisoindoline-2,5-diyl)oxy(1,3-dioxoisoindoline-5,2-diyl)-1,3-phenyleneoxy(2-cyano-1,3-phenylene)oxy-1,3-phenyleneoxy(2-cyano-1,3-phenylene)oxy-1,3-phenylene]",N#Cc1c(cccc1Oc1cccc(c1)Oc1cccc(c1C#N)Oc1cccc(c1)*)Oc1cccc(c1)N1C(=O)c2c(C1=O)cc(cc2)Oc1ccc2c(c1)C(=O)N(C2=O)*,176.0,DSC
"poly[(1,3,5,7-tetraoxo-2,5,6,7-tetrahydro-1H,3H-benzo[1,2-c:4,5-c']dipyrrole-2,6-diyl)-1,4-phenyleneoxy[3,5-di(tert-butyl)biphenyl-4,4'-diyl]]",*c1ccc(cc1)c1cc(c(c(c1)C(C)(C)C)Oc1ccc(cc1)n1c(=O)c2c(c1=O)cc1c(c2)c(=O)n(c1=O)*)C(C)(C)C,395.0,DSC
"poly{1,3-dioxoisoindoline-2,5-diylcarbonyl-1,3-dioxoisoindoline-5,2-diyl-1,4-phenyleneoxy[3,5-di(tert-butyl)biphenyl-4,4'-diyl]}",*c1ccc2c(c1)C(=O)N(C2=O)c1ccc(cc1)Oc1c(cc(cc1C(C)(C)C)c1ccc(cc1)N1C(=O)c2c(C1=O)cc(cc2)C(=O)*)C(C)(C)C,337.0,DSC
"poly{1,3-dioxoisoindoline-2,5-diyloxy-1,3-dioxoisoindoline-5,2-diyl-1,4-phenyleneoxy[3,5-di(tert-butyl)biphenyl-4,4'-diyl]}",*c1ccc(cc1)c1cc(c(c(c1)C(C)(C)C)Oc1ccc(cc1)N1C(=O)c2c(C1=O)cc(cc2)Oc1ccc2c(c1)C(=O)N(C2=O)*)C(C)(C)C,337.0,DSC
"poly{1,3-dioxoisoindoline-2,5-diyl[bis(trifluoromethyl)methylene]-1,3-dioxoisoindoline-5,2-diyl-1,4-phenyleneoxy[3,5-di(tert-butyl)biphenyl-4,4'-diyl]}",*c1ccc2c(c1)C(=O)N(C2=O)c1ccc(cc1)Oc1c(cc(cc1C(C)(C)C)c1ccc(cc1)N1C(=O)c2c(C1=O)cc(cc2)C(C(F)(F)F)(C(F)(F)F)*)C(C)(C)C,346.0,DSC
"poly{1,1',3,3'-tetraoxo-5,5'-biisoindoline-2,2'-diyl-1,4-phenyleneoxy[3,5-di(tert-butyl)biphenyl-4,4'-diyl]}",*c1ccc(cc1)c1cc(c(c(c1)C(C)(C)C)Oc1ccc(cc1)N1C(=O)c2c(C1=O)cc(cc2)c1ccc2c(c1)C(=O)N(C2=O)*)C(C)(C)C,374.0,DSC
"poly{1,3-dioxoisoindoline-2,5-diylsulfonyl-1,3-dioxoisoindoline-5,2-diyl-1,4-phenyleneoxy[3,5-di(tert-butyl)biphenyl-4,4'-diyl]}",*c1ccc(cc1)c1cc(c(c(c1)C(C)(C)C)Oc1ccc(cc1)N1C(=O)c2c(C1=O)cc(cc2)S(=O)(=O)c1ccc2c(c1)C(=O)N(C2=O)*)C(C)(C)C,344.0,DSC
"poly{1,3-dioxoisoindoline-2,5-diylcarbonyl-1,3-dioxoisoindoline-5,2-diyl(3-trifluoromethyl-1,4-phenylene)oxy[3,5-di(tert-butyl)biphenyl-4,4'-diyl]}",*c1ccc2c(c1)C(=O)N(C2=O)c1ccc(c(c1)C(F)(F)F)Oc1c(cc(cc1C(C)(C)C)c1ccc(cc1)N1C(=O)c2c(C1=O)cc(cc2)C(=O)*)C(C)(C)C,358.0,DSC
"poly{1,3-dioxoisoindoline-2,5-diyloxy-1,3-dioxoisoindoline-5,2-diyl(3-trifluoro-1,4-phenylene)oxy[3,5-di(tert-butyl)biphenyl-4,4'-diyl]}",*c1ccc(cc1)c1cc(c(c(c1)C(C)(C)C)Oc1ccc(cc1C(F)(F)F)N1C(=O)c2c(C1=O)cc(cc2)Oc1ccc2c(c1)C(=O)N(C2=O)*)C(C)(C)C,353.0,DSC
"poly{1,3-dioxoisoindoline-2,5-diyl[bis(trifluoromethyl)methylene]-1,3-dioxoisoindoline-5,2-diyl(3-trifluoromethyl-1,4-phenylene)oxy[3,5-di(tert-butyl)biphenyl-4,4'-diyl]}",*c1ccc2c(c1)C(=O)N(C2=O)c1ccc(c(c1)C(F)(F)F)Oc1c(cc(cc1C(C)(C)C)c1ccc(cc1)N1C(=O)c2c(C1=O)cc(cc2)C(C(F)(F)F)(C(F)(F)F)*)C(C)(C)C,356.0,DSC
"poly{1,1',3,3'-tetraoxo-5,5'-biisoindoline-2,2'-diyl(3-trifluoromethyl-1,4-phenylene)oxy[3,5-di(tert-butyl)biphenyl-4,4'-diyl]}",*c1ccc(cc1)c1cc(c(c(c1)C(C)(C)C)Oc1ccc(cc1C(F)(F)F)N1C(=O)c2c(C1=O)cc(cc2)c1ccc2c(c1)C(=O)N(C2=O)*)C(C)(C)C,382.0,DSC
"poly{1,3-dioxoisoindoline-2,5-diylsulfonyl-1,3-dioxoisoindoline-5,2-diyl(3-trifluoromethyl-1,4-phenylene)oxy[3,5-di(tert-butyl)biphenyl-4,4'-diyl]}",*c1ccc(cc1)c1cc(c(c(c1)C(C)(C)C)Oc1ccc(cc1C(F)(F)F)N1C(=O)c2c(C1=O)cc(cc2)S(=O)(=O)c1ccc2c(c1)C(=O)N(C2=O)*)C(C)(C)C,363.0,DSC
"poly[(1,1',3,3'-tetraoxo-5,5'-biisoindoline-2,2'-diyl)(5-{4'-[(dimethyl)(tert-butyl)siloxy]biphenyl-4-yloxycarbonyl}-1,3-phenylene)]",*c1cc(cc(c1)N1C(=O)c2c(C1=O)cc(cc2)c1ccc2c(c1)C(=O)N(C2=O)*)C(=O)Oc1ccc(cc1)c1ccc(cc1)O[Si](C(C)(C)C)(C)C,230.0,DSC
"poly[(1,3-dioxoisoindoline-2,5-diyl)sulfanediyl-1,4-phenylenesulfanediyl-1,4-phenylenesulfanediyl(1,3-dioxoisoindoline-5,2-diyl)-1,4-phenylenesulfanediyl-1,4-phenylenesulfanediyl-1,4-phenylene]",*c1ccc(cc1)Sc1ccc(cc1)Sc1ccc(cc1)N1C(=O)c2c(C1=O)cc(cc2)Sc1ccc(cc1)Sc1ccc(cc1)Sc1ccc2c(c1)C(=O)N(C2=O)*,192.1,DSC
"poly[(1,3-dioxoisoindoline-2,5-diyl)sulfanediyl-1,4-phenylenesulfanediyl-1,4-phenylenesulfanediyl(1,3-dioxoisoindoline-5,2-diyl)-1,4-phenylenesulfanediyl-1,4-phenylenesulfanediyl-1,4-phenylenesulfanediyl-1,4-phenylene]",*c1ccc(cc1)Sc1ccc(cc1)Sc1ccc(cc1)Sc1ccc(cc1)N1C(=O)c2c(C1=O)cc(cc2)Sc1ccc(cc1)Sc1ccc(cc1)Sc1ccc2c(c1)C(=O)N(C2=O)*,179.1,DSC
"poly[(1,3-dioxoisoindoline-2,5-diyl)oxy(1,3-dioxoisoindoline-5,2-diyl)-1,4-phenylenesulfanediyl-1,4-phenylenesulfanediyl-1,4-phenylenesulfanediyl-1,4-phenylene]",*c1ccc(cc1)Sc1ccc(cc1)Sc1ccc(cc1)Sc1ccc(cc1)N1C(=O)c2c(C1=O)cc(cc2)Oc1ccc2c(c1)C(=O)N(C2=O)*,196.0,DSC
"poly[(1,1',3,3'-tetraoxo-4,5'-biisoindoline-2,2'-diyl)-1,4-phenylenesulfanediyl-1,4-phenylenesulfanediyl-1,4-phenylenesulfanediyl-1,4-phenylene]",*c1ccc(cc1)Sc1ccc(cc1)Sc1ccc(cc1)Sc1ccc(cc1)N1C(=O)c2c(C1=O)cc(cc2)c1cccc2c1C(=O)N(C2=O)*,227.2,DSC
"poly[(1,1',3,3'-tetraoxo-5,5'-biisoindoline-2,2'-diyl)-1,4-phenylenesulfanediyl-1,4-phenylenesulfanediyl-1,4-phenylenesulfanediyl-1,4-phenylene]",*c1ccc(cc1)Sc1ccc(cc1)Sc1ccc(cc1)Sc1ccc(cc1)N1C(=O)c2c(C1=O)cc(cc2)c1ccc2c(c1)C(=O)N(C2=O)*,226.9,DSC
"poly[(1,3,5,7-tetraoxo-2,5,6,7-tetrahydro-1H,3H-benzo[1,2-c:4,5-c']dipyrrole-2,6-diyl)-1,4-phenyleneoxy-1,3-phenylene(4-phenylpyridine-2,6-diyl)-1,3-phenyleneoxy-1,4-phenylene]",*c1ccc(cc1)Oc1cccc(c1)c1nc(cc(c1)c1ccccc1)c1cccc(c1)Oc1ccc(cc1)n1c(=O)c2c(c1=O)cc1c(c2)c(=O)n(c1=O)*,264.0,DSC
"poly[1,3-dioxoisoindoline-2,5-diyloxy-1,3-dioxoisoindoline-5,2-diyl-1,4-phenyleneoxy-1,3-phenylene(4-phenylpyridine-2,6-diyl)-1,3-phenyleneoxy-1,4-phenylene]",*c1ccc(cc1)Oc1cccc(c1)c1nc(cc(c1)c1ccccc1)c1cccc(c1)Oc1ccc(cc1)N1C(=O)c2c(C1=O)cc(cc2)Oc1ccc2c(c1)C(=O)N(C2=O)*,224.0,DSC
"poly[1,3-dioxoisoindoline-2,5-diylcarbonyl-1,3-dioxoisoindoline-5,2-diyl-1,4-phenyleneoxy-1,3-phenylene(4-phenylpyridine-2,6-diyl)-1,3-phenyleneoxy-1,4-phenylene]",*c1ccc2c(c1)C(=O)N(C2=O)c1ccc(cc1)Oc1cccc(c1)c1nc(cc(c1)c1ccccc1)c1cccc(c1)Oc1ccc(cc1)N1C(=O)c2c(C1=O)cc(cc2)C(=O)*,260.0,DSC
"poly{1,3-dioxoisoindoline-2,5-diyl[bis(trifluoromethyl)methylene]-1,3-dioxoisoindoline-5,2-diyl-1,4-phenyleneoxy-1,3-phenylene(4-phenylpyridine-2,6-diyl)-1,3-phenyleneoxy-1,4-phenylene}",*c1ccc2c(c1)C(=O)N(C2=O)c1ccc(cc1)Oc1cccc(c1)c1nc(cc(c1)c1ccccc1)c1cccc(c1)Oc1ccc(cc1)N1C(=O)c2c(C1=O)cc(cc2)C(C(F)(F)F)(C(F)(F)F)*,180.0,DSC
"poly{(1,3,5,7-tetraoxo-2,5,6,7-tetrahydro-1H,3H-benzo[1,2-c:4,5-c']dipyrrole-2,6-diyl)[1-(2-methylpropyl)-2-oxoethylene]imino-1,4-phenyleneoxy-1,4-phenyleneureylene-1,4-phenylenemethylene-1,4-phenyleneureylene-1,4-phenyleneoxy-1,4-phenyleneimino[2-(2-methylpropyl)-1-oxoethylene]}",CC(CC(n1c(=O)c2c(c1=O)cc1c(c2)c(=O)n(c1=O)*)C(=O)Nc1ccc(cc1)Oc1ccc(cc1)NC(=O)Nc1ccc(cc1)Cc1ccc(cc1)NC(=O)Nc1ccc(cc1)Oc1ccc(cc1)NC(=O)C(CC(C)C)*)C,181.4,DSC
"poly{(1,3,5,7-tetraoxo-2,5,6,7-tetrahydro-1H,3H-benzo[1,2-c:4,5-c']dipyrrole-2,6-diyl)[1-(2-methylpropyl)-2-oxoethylene]imino-1,4-phenyleneoxy-1,4-phenyleneureylene(3,5,5-trimethylcyclohexane-1,3-diyl)methyleneureylene-1,4-phenyleneoxy-1,4-phenyleneimino[2-(2-methylpropyl)-1-oxoethylene]}",CC(CC(n1c(=O)c2c(c1=O)cc1c(c2)c(=O)n(c1=O)*)C(=O)Nc1ccc(cc1)Oc1ccc(cc1)NC(=O)NC1CC(C)(C)CC(C1)(C)CNC(=O)Nc1ccc(cc1)Oc1ccc(cc1)NC(=O)C(CC(C)C)*)C,147.5,DSC
"poly[(1,3-dioxoisoindoline-2,5-diyl)carbonyloxyethylene(phenyl)iminoethyleneoxycarbonyl(1,3-dioxoisoindoline-5,2-diyl)(2,6-dimethyl-1,4-phenylene)methylene(3,5-dimethyl-1,4-phenylene)]",*C(=O)OCCN(c1ccccc1)CCOC(=O)c1ccc2c(c1)C(=O)N(C2=O)c1c(C)cc(cc1C)Cc1cc(C)c(c(c1)C)N1C(=O)c2c(C1=O)cc(cc2)*,177.0,DSC
"poly[(1,3-dioxoisoindoline-2,5-diyl)carbonyloxyethylene({4-[(4-nitrophenyl)diazenyl]phenyl}imino)ethyleneoxycarbonyl(1,3-dioxoisoindoline-5,2-diyl)(2,6-dimethyl-1,4-phenylene)methylene(3,5-dimethyl-1,4-phenylene)]",*C(=O)OCCN(c1ccc(cc1)N=Nc1ccc(cc1)[N+](=O)[O-])CCOC(=O)c1ccc2c(c1)C(=O)N(C2=O)c1c(C)cc(cc1C)Cc1cc(C)c(c(c1)C)N1C(=O)c2c(C1=O)cc(cc2)*,179.0,DSC
"poly[(1,3-dioxoisoindoline-2,5-diyl)carbonyloxyethylene({4-[(2,4-dinitrophenyl)diazenyl]phenyl}imino)ethyleneoxycarbonyl(1,3-dioxoisoindoline-5,2-diyl)(2,6-dimethyl-1,4-phenylene)methylene(3,5-dimethyl-1,4-phenylene)]",*C(=O)OCCN(c1ccc(cc1)N=Nc1ccc(cc1[N+](=O)[O-])[N+](=O)[O-])CCOC(=O)c1ccc2c(c1)C(=O)N(C2=O)c1c(C)cc(cc1C)Cc1cc(C)c(c(c1)C)N1C(=O)c2c(C1=O)cc(cc2)*,176.0,DSC
"poly[(1,3-dioxoisoindoline-2,5-diyl)carbonyloxyethylene({4-[(2-cyano-4-nitrophenyl)diazenyl]phenyl}imino)ethyleneoxycarbonyl(1,3-dioxoisoindoline-5,2-diyl)(2,6-dimethyl-1,4-phenylene)methylene(3,5-dimethyl-1,4-phenylene)]",N#Cc1cc(ccc1N=Nc1ccc(cc1)N(CCOC(=O)c1ccc2c(c1)C(=O)N(C2=O)c1c(C)cc(cc1C)Cc1cc(C)c(c(c1)C)N1C(=O)c2c(C1=O)cc(cc2)*)CCOC(=O)*)[N+](=O)[O-],216.0,DSC
"poly{1,3-dioxoisoindoline-2,5-diyloxy-1,3-dioxoisoindoline-5,2-diyl-3-trifluoromethyl-1,4-phenyleneoxy-1,4-phenylenecarbonyl-1,3-phenylene}",*c1cccc(c1)C(=O)c1ccc(cc1)Oc1ccc(cc1C(F)(F)F)N1C(=O)c2c(C1=O)cc(cc2)Oc1ccc2c(c1)C(=O)N(C2=O)*,224.0,DSC
"poly{1,3-dioxoisoindoline-2,5-diylcarbonyl-1,3-dioxoisoindoline-5,2-diyl-3-trifluoromethyl-1,4-phenyleneoxy-1,4-phenylenecarbonyl-1,3-phenylene}",*c1ccc2c(c1)C(=O)N(C2=O)c1ccc(c(c1)C(F)(F)F)Oc1ccc(cc1)C(=O)c1cccc(c1)N1C(=O)c2c(C1=O)cc(cc2)C(=O)*,242.0,DSC
"poly{1,3-dioxoisoindoline-2,5-diylbis(trifluoromethyl)methylene-1,3-dioxoisoindoline-5,2-diyl-3-trifluoromethyl-1,4-phenyleneoxy-1,4-phenylenecarbonyl-1,3-phenylene}",FC(c1cc(ccc1Oc1ccc(cc1)C(=O)c1cccc(c1)N1C(=O)c2c(C1=O)cc(cc2)C(C(F)(F)F)(C(F)(F)F)*)N1C(=O)c2c(C1=O)cc(cc2)*)(F)F,222.0,DSC
"poly{1,3-dioxoisoindoline-2,5-diyloxy-1,3-dioxoisoindoline-5,2-diyl-1,4-phenyleneoxy-1,4-phenylenecarbonyl-1,3-phenylene}",*c1cccc(c1)C(=O)c1ccc(cc1)Oc1ccc(cc1)N1C(=O)c2c(C1=O)cc(cc2)Oc1ccc2c(c1)C(=O)N(C2=O)*,232.0,DSC
"poly{1,3-dioxoisoindoline-2,5-diylcarbonyl-1,3-dioxoisoindoline-5,2-diyl-1,4-phenyleneoxy-1,4-phenylenecarbonyl-1,3-phenylene}",*c1ccc2c(c1)C(=O)N(C2=O)c1ccc(cc1)Oc1ccc(cc1)C(=O)c1cccc(c1)N1C(=O)c2c(C1=O)cc(cc2)C(=O)*,251.0,DSC
"poly{1,3-dioxoisoindoline-2,5-diylbis(trifluoromethyl)methylene-1,3-dioxoisoindoline-5,2-diyl-1,4-phenyleneoxy-1,4-phenylenecarbonyl-1,3-phenylene}",*c1ccc2c(c1)C(=O)N(C2=O)c1ccc(cc1)Oc1ccc(cc1)C(=O)c1cccc(c1)N1C(=O)c2c(C1=O)cc(cc2)C(C(F)(F)F)(C(F)(F)F)*,242.0,DSC
"poly[(1,3,5,7-tetraoxo-2,5,6,7-tetrahydro-1H,3H-benzo[1,2-c:4,5-c']dipyrrole-2,6-diyl)-6-chloro-1,3-phenylenemethanylylidenenitrilothiocarbonylimino-1,4-phenylene]",S=C(Nc1ccc(cc1)n1c(=O)c2c(c1=O)cc1c(c2)c(=O)n(c1=O)*)N=Cc1ccc(c(c1)*)Cl,276.0,DSC
"poly[1,3-dioxoisoindoline-2,5-diylcarbonyl-1,3-dioxoisoindoline-5,2-diyl-6-chloro-1,3-phenylenemethanylylidenenitrilothiocarbonylimino-1,4-phenylene]",S=C(Nc1ccc(cc1)N1C(=O)c2c(C1=O)cc(cc2)*)N=Cc1ccc(c(c1)N1C(=O)c2c(C1=O)cc(cc2)C(=O)*)Cl,274.0,DSC
"poly[1,3-dioxoisoindoline-2,5-diyl[bis(trifluoromethyl)methylene]-1,3-dioxoisoindoline-5,2-diyl-6-chloro-1,3-phenylenemethanylylidenenitrilothiocarbonylimino-1,4-phenylene]",S=C(Nc1ccc(cc1)N1C(=O)c2c(C1=O)cc(cc2)*)N=Cc1ccc(c(c1)N1C(=O)c2c(C1=O)cc(cc2)C(C(F)(F)F)(C(F)(F)F)*)Cl,272.0,DSC
"poly[1,3-dioxoisoindoline-2,5-diyl(dimethylsilanediyl)oxy(dimethylsilanediyl)-1,3-dioxoisoindoline-5,2-diyl-1,4-phenyleneoxy-1,4-phenylene-1,3,4-oxadiazole-2,5-diyl-1,4-phenyleneoxy-1,4-phenylene]",*c1ccc(cc1)Oc1ccc(cc1)N1C(=O)c2c(C1=O)ccc(c2)[Si](O[Si](c1ccc2c(c1)C(=O)N(C2=O)c1ccc(cc1)Oc1ccc(cc1)c1nnc(o1)*)(C)C)(C)C,183.0,DSC
"poly[1,3-dioxoisoindoline-2,5-diyl(dimethylsilanediyl)oxy(dimethylsilanediyl)-1,3-dioxoisoindoline-5,2-diyl-1,3-phenyleneoxy-1,4-phenylene-1,3,4-oxadiazole-2,5-diyl-1,4-phenyleneoxy-1,3-phenylene]",*c1ccc(cc1)Oc1cccc(c1)N1C(=O)c2c(C1=O)ccc(c2)[Si](O[Si](c1ccc2c(c1)C(=O)N(C2=O)c1cccc(c1)Oc1ccc(cc1)c1nnc(o1)*)(C)C)(C)C,165.0,DSC
"poly{1,3-dioxoisoindoline-2,5-diyl[bis(trifluoromethyl)methylene]-1,3-dioxoisoindoline-5,2-diylethylene}",*CCN1C(=O)c2c(C1=O)cc(cc2)C(C(F)(F)F)(C(F)(F)F)c1ccc2c(c1)C(=O)N(C2=O)*,180.0,DSC
"poly{1,3-dioxoisoindoline-2,5-diyl[bis(trifluoromethyl)methylene]-1,3-dioxoisoindoline-5,2-diylpropane-1,3-diyl}",*CCCN1C(=O)c2c(C1=O)cc(cc2)C(C(F)(F)F)(C(F)(F)F)c1ccc2c(c1)C(=O)N(C2=O)*,190.0,DSC
"poly{1,3-dioxoisoindoline-2,5-diyl[bis(trifluoromethyl)methylene]-1,3-dioxoisoindoline-5,2-diylbutane-1,4-diyl}",*CCCCN1C(=O)c2c(C1=O)cc(cc2)C(C(F)(F)F)(C(F)(F)F)c1ccc2c(c1)C(=O)N(C2=O)*,180.0,DSC
"poly{1,3-dioxoisoindoline-2,5-diyl[bis(trifluoromethyl)methylene]-1,3-dioxoisoindoline-5,2-diylpentane-1,5-diyl}",*CCCCCN1C(=O)c2c(C1=O)cc(cc2)C(C(F)(F)F)(C(F)(F)F)c1ccc2c(c1)C(=O)N(C2=O)*,160.0,DSC
"poly{1,3-dioxoisoindoline-2,5-diyl[bis(trifluoromethyl)methylene]-1,3-dioxoisoindoline-5,2-diylheptane-1,7-diyl}",*CCCCCCCN1C(=O)c2c(C1=O)ccc(c2)C(C(F)(F)F)(C(F)(F)F)c1ccc2c(c1)C(=O)N(C2=O)*,135.0,DSC
"poly{1,3-dioxoisoindoline-2,5-diyl[bis(trifluoromethyl)methylene]-1,3-dioxoisoindoline-5,2-diyloctane-1,8-diyl}",*CCCCCCCCN1C(=O)c2c(C1=O)ccc(c2)C(C(F)(F)F)(C(F)(F)F)c1ccc2c(c1)C(=O)N(C2=O)*,122.0,DSC
"poly{1,3-dioxoisoindoline-2,5-diyl[bis(trifluoromethyl)methylene]-1,3-dioxoisoindoline-5,2-diylnonane-1,9-diyl}",*CCCCCCCCCN1C(=O)c2c(C1=O)cc(cc2)C(C(F)(F)F)(C(F)(F)F)c1ccc2c(c1)C(=O)N(C2=O)*,110.0,DSC
"poly{1,3-dioxoisoindoline-2,5-diyl[bis(trifluoromethyl)methylene]-1,3-dioxoisoindoline-5,2-diyldecane-1,10-diyl}",*CCCCCCCCCCN1C(=O)c2c(C1=O)cc(cc2)C(C(F)(F)F)(C(F)(F)F)c1ccc2c(c1)C(=O)N(C2=O)*,115.0,DSC
"poly{1,3-dioxoisoindoline-2,5-diyl[bis(trifluoromethyl)methylene]-1,3-dioxoisoindoline-5,2-diyldodecane-1,12-diyl}",*CCCCCCCCCCCCN1C(=O)c2c(C1=O)cc(cc2)C(C(F)(F)F)(C(F)(F)F)c1ccc2c(c1)C(=O)N(C2=O)*,100.0,DSC
"poly[(1,3-dioxoisoindoline-2,5-diyl)sulfanediyl-1,4-phenylenesulfanediyl-1,4-phenylenesulfanediyl(1,3-dioxoisoindoline-5,2-diyl)-1,4-phenylenesulfanediylthiophene-2,5-diylsulfanediyl-1,4-phenylene]",*c1ccc(cc1)Sc1ccc(s1)Sc1ccc(cc1)N1C(=O)c2c(C1=O)cc(cc2)Sc1ccc(cc1)Sc1ccc(cc1)Sc1ccc2c(c1)C(=O)N(C2=O)*,185.0,DSC
"poly[(1,3-dioxoisoindoline-2,5-diyl)oxy(1,3-dioxoisoindoline-5,2-diyl)-1,4-phenylenesulfanediylthiophene-2,5-diylsulfanediyl-1,4-phenylene]",*c1ccc(cc1)Sc1ccc(s1)Sc1ccc(cc1)N1C(=O)c2c(C1=O)cc(cc2)Oc1ccc2c(c1)C(=O)N(C2=O)*,220.0,DSC
"poly[(1,3-dioxoisoindoline-2,5-diyl)sulfanediyl-1,4-phenylenesulfanediyl-1,4-phenylenesulfanediyl(1,3-dioxoisoindoline-5,2-diyl)-1,4-phenylenesulfanediylthiophene-2,5-diylsulfanediylthiophene-2,5-diylsulfanediylthiophene-2,5-diylsulfanediyl-1,4-phenylene]",*c1ccc(cc1)Sc1ccc(s1)Sc1ccc(s1)Sc1ccc(s1)Sc1ccc(cc1)N1C(=O)c2c(C1=O)cc(cc2)Sc1ccc(cc1)Sc1ccc(cc1)Sc1ccc2c(c1)C(=O)N(C2=O)*,177.0,DSC
"poly[(1,3-dioxoisoindoline-2,5-diyl)oxy(1,3-dioxoisoindoline-5,2-diyl)-1,4-phenylenesulfanediylthiophene-2,5-diylsulfanediylthiophene-2,5-diylsulfanediylthiophene-2,5-diylsulfanediyl-1,4-phenylene]",*c1ccc(cc1)Sc1ccc(s1)Sc1ccc(s1)Sc1ccc(s1)Sc1ccc(cc1)N1C(=O)c2c(C1=O)cc(cc2)Oc1ccc2c(c1)C(=O)N(C2=O)*,157.0,DSC
"poly{(1,3-dioxoisoindoline-2,5-diyl)[bis(trifluoromethyl)methylene](1,3-dioxoisoindoline-5,2-diyl)(4-methyl-1,3-phenylene)iminocarbonyloxyethylene({4-[(4-nitrophenyl)diazenyl]phenyl}imino)ethyleneoxycarbonylimino(4-methyl-1,3-phenylene)}",O=C(Nc1ccc(c(c1)N1C(=O)c2c(C1=O)cc(cc2)*)C)OCCN(c1ccc(cc1)N=Nc1ccc(cc1)[N+](=O)[O-])CCOC(=O)Nc1cc(ccc1C)N1C(=O)c2c(C1=O)cc(cc2)C(C(F)(F)F)(C(F)(F)F)*,196.0,DSC
"poly[(1,3,5,7-tetraoxo-2,3,3a,4,4a,6,7,7a,8,8a-decahydro-1H,5H-4,8-ethenobenzo[1,2-c:4,5-c']dipyrrole-2,6-diyl)-1,3-phenyleneoxy-1,3-phenyleneoxy-1,3-phenylene]",*c1cccc(c1)Oc1cccc(c1)Oc1cccc(c1)N1C(=O)C2C(C1=O)C1C=CC2C2C1C(=O)N(C2=O)*,162.0,DSC
"poly[(1,3,5,7-tetraoxo-2,3,6,7-tetrahydro-1H,5H-benzo[1,2-c:4,5-c']dipyrrole-2,6-diyl)methylenefuran-2,5-diyl(dimethylmethylene)furan-2,5-diylmethylene]",*Cc1ccc(o1)C(c1ccc(o1)Cn1c(=O)c2c(c1=O)cc1c(c2)c(=O)n(c1=O)*)(C)C,138.0,DSC
"poly[1,3-dioxoisoindoline-2,5-diyloxy-1,3-dioxoisoindoline-5,2-diylmethylenefuran-2,5-diyl(dimethylmethylene)furan-2,5-diylmethylene]",*Cc1ccc(o1)C(c1ccc(o1)CN1C(=O)c2c(C1=O)cc(cc2)Oc1ccc2c(c1)C(=O)N(C2=O)*)(C)C,116.0,DSC
"poly[1,3-dioxoisoindoline-2,5-diylbis(trifluoromethyl)methylene-1,3-dioxoisoindoline-5,2-diylmethylenefuran-2,5-diyl(dimethylmethylene)furan-2,5-diylmethylene]",*Cc1ccc(o1)C(c1ccc(o1)CN1C(=O)c2c(C1=O)cc(cc2)C(C(F)(F)F)(C(F)(F)F)c1ccc2c(c1)C(=O)N(C2=O)*)(C)C,134.0,DSC
"poly[1,1',3,3'-tetraoxo-5,5'-biisoindoline-2,2'-diylmethylenefuran-2,5-diyl(dimethylmethylene)furan-2,5-diylmethylene]",*Cc1ccc(o1)C(c1ccc(o1)CN1C(=O)c2c(C1=O)cc(cc2)c1ccc2c(c1)C(=O)N(C2=O)*)(C)C,129.0,DSC
"poly[(1,3,5,7-tetraoxo-2,3,6,7-tetrahydro-1H,5H-benzo[1,2-c:4,5-c']dipyrrole-2,6-diyl)methylenefuran-2,5-diyl(ethyl)(methyl)methylenefuran-2,5-diylmethylene]",CCC(c1ccc(o1)C*)(c1ccc(o1)Cn1c(=O)c2c(c1=O)cc1c(c2)c(=O)n(c1=O)*)C,143.0,DSC
"poly[(1,3,5,7-tetraoxo-2,3,6,7-tetrahydro-1H,5H-benzo[1,2-c:4,5-c']dipyrrole-2,6-diyl)methylenefuran-2,5-diyl(methyl)(propyl)methylenefuran-2,5-diylmethylene]",CCCC(c1ccc(o1)C*)(c1ccc(o1)Cn1c(=O)c2c(c1=O)cc1c(c2)c(=O)n(c1=O)*)C,134.0,DSC
"poly[(1,3,5,7-tetraoxo-2,3,6,7-tetrahydro-1H,5H-benzo[1,2-c:4,5-c']dipyrrole-2,6-diyl)methylenefuran-2,5-diyl(methyl)methylenefuran-2,5-diylmethylene]",*Cc1ccc(o1)C(c1ccc(o1)Cn1c(=O)c2c(c1=O)cc1c(c2)c(=O)n(c1=O)*)C,116.0,DSC
"poly[1,3-dioxoisoindoline-2,5-diyloxy-1,3-dioxoisoindoline-5,2-diylmethylenefuran-2,5-diyl(methyl)methylenefuran-2,5-diylmethylene]",*Cc1ccc(o1)C(c1ccc(o1)CN1C(=O)c2c(C1=O)cc(cc2)Oc1ccc2c(c1)C(=O)N(C2=O)*)C,129.0,DSC
"poly(1,3,5,7-tetraoxo-2,3,6,7-tetrahydro-1H,5H-benzo[1,2-c:4,5-c']dipyrrole-2,6-diyl-3-phenyl-1,4-phenyleneoxy-1,4-phenylene)",*c1ccc(cc1)Oc1ccc(cc1c1ccccc1)n1c(=O)c2c(c1=O)cc1c(c2)c(=O)n(c1=O)*,333.0,DSC
"poly{1,3-dioxoisoindoline-5,2-diyl[5-(1,3-benzoxazol-2-yl)-1,3-phenylene]-1,3-dioxoisoindoline-2,5-diylcarbonyliminopyridine-2,6-diyliminocarbonyl}",*C(=O)Nc1cccc(n1)NC(=O)c1ccc2c(c1)C(=O)N(C2=O)c1cc(cc(c1)N1C(=O)c2c(C1=O)cc(cc2)*)c1oc2c(n1)cccc2,365.0,DSC
"poly{1,3-dioxoisoindoline-5,2-diyl[5-(1,3-benzoxazol-2-yl)-1,3-phenylene]-1,3-dioxoisoindoline-2,5-diylcarbonylimino-1,4-phenylenesulfonyl-1,4-phenyleneiminocarbonyl}",*C(=O)Nc1ccc(cc1)S(=O)(=O)c1ccc(cc1)NC(=O)c1ccc2c(c1)C(=O)N(C2=O)c1cc(cc(c1)N1C(=O)c2c(C1=O)cc(cc2)*)c1oc2c(n1)cccc2,367.0,DSC
"poly{1,3-dioxoisoindoline-5,2-diyl[5-(1,3-benzoxazol-2-yl)-1,3-phenylene]-1,3-dioxoisoindoline-2,5-diylcarbonylimino[5-(benzimidazol-2-yl)-1,3-phenylene]iminocarbonyl}",*C(=O)Nc1cc(NC(=O)c2ccc3c(c2)C(=O)N(C3=O)c2cc(cc(c2)N2C(=O)c3c(C2=O)cc(cc3)*)c2oc3c(n2)cccc3)cc(c1)c1[nH]c2c(n1)cccc2,371.0,DSC
"poly{1,3-dioxoisoindoline-5,2-diyl[5-(1,3-benzothiazol-2-yl)-1,3-phenylene]-1,3-dioxoisoindoline-2,5-diylcarbonyliminopyridine-2,6-diyliminocarbonyl}",*C(=O)Nc1cccc(n1)NC(=O)c1ccc2c(c1)C(=O)N(C2=O)c1cc(cc(c1)N1C(=O)c2c(C1=O)cc(cc2)*)c1sc2c(n1)cccc2,358.0,DSC
"poly{1,3-dioxoisoindoline-5,2-diyl[5-(1,3-benzothiazol-2-yl)-1,3-phenylene]-1,3-dioxoisoindoline-2,5-diylcarbonylimino-1,4-phenyleneiminocarbonyl}",*C(=O)Nc1ccc(cc1)NC(=O)c1ccc2c(c1)C(=O)N(C2=O)c1cc(cc(c1)N1C(=O)c2c(C1=O)cc(cc2)*)c1sc2c(n1)cccc2,356.0,DSC
"poly{1,3-dioxoisoindoline-5,2-diyl[5-(1,3-benzothiazol-2-yl)-1,3-phenylene]-1,3-dioxoisoindoline-2,5-diylcarbonylimino-1,4-phenylenesulfonyl-1,4-phenyleneiminocarbonyl}",*C(=O)Nc1ccc(cc1)S(=O)(=O)c1ccc(cc1)NC(=O)c1ccc2c(c1)C(=O)N(C2=O)c1cc(cc(c1)N1C(=O)c2c(C1=O)cc(cc2)*)c1sc2c(n1)cccc2,357.0,DSC
"poly{1,3-dioxoisoindoline-5,2-diyl[5-(1,3-benzothiazol-2-yl)-1,3-phenylene]-1,3-dioxoisoindoline-2,5-diylcarbonylimino[5-(benzimidazol-2-yl)-1,3-phenylene]iminocarbonyl}",*C(=O)Nc1cc(NC(=O)c2ccc3c(c2)C(=O)N(C3=O)c2cc(cc(c2)N2C(=O)c3c(C2=O)cc(cc3)*)c2sc3c(n2)cccc3)cc(c1)c1[nH]c2c(n1)cccc2,368.0,DSC
"poly[1,3-dioxoisoindoline-5,2-diyl-1,3-phenylene-1,3-dioxoisoindoline-2,5-diylcarbonyliminopyridine-2,6-diyliminocarbonyl]",*C(=O)Nc1cccc(n1)NC(=O)c1ccc2c(c1)C(=O)N(C2=O)c1cccc(c1)N1C(=O)c2c(C1=O)cc(cc2)*,339.0,DSC
"poly[1,3-dioxoisoindoline-5,2-diyl-1,3-phenylene-1,3-dioxoisoindoline-2,5-diylcarbonylimino-1,4-phenyleneiminocarbonyl]",*C(=O)Nc1ccc(cc1)NC(=O)c1ccc2c(c1)C(=O)N(C2=O)c1cccc(c1)N1C(=O)c2c(C1=O)cc(cc2)*,341.0,DSC
"poly[1,3-dioxoisoindoline-5,2-diyl-1,3-phenylene-1,3-dioxoisoindoline-2,5-diylcarbonylimino-1,4-phenylenesulfonyl-1,4-phenyleneiminocarbonyl]",*C(=O)Nc1ccc(cc1)S(=O)(=O)c1ccc(cc1)NC(=O)c1ccc2c(c1)C(=O)N(C2=O)c1cccc(c1)N1C(=O)c2c(C1=O)cc(cc2)*,342.0,DSC
"poly[1,3-dioxoisoindoline-5,2-diyl-1,3-phenylene-1,3-dioxoisoindoline-2,5-diylcarbonylimino[5-(benzimidazol-2-yl)-1,3-phenylene]iminocarbonyl]",*C(=O)Nc1cc(NC(=O)c2ccc3c(c2)C(=O)N(C3=O)c2cccc(c2)N2C(=O)c3c(C2=O)cc(cc3)*)cc(c1)c1[nH]c2c(n1)cccc2,361.0,DSC
"poly(1,3-dioxoisoindoline-2,5-diylcarbonylimino-1,4-phenyleneoxy-1,3-phenyleneoxy-1,4-phenyleneiminocarbonyl-1,3-dioxoisoindoline-5,2-diyl-1,4-phenylenesulfanediyl-1,4-phenyleneoxy-1,4-phenylenesulfanediyl-1,4-phenylene)",*C(=O)Nc1ccc(cc1)Oc1cccc(c1)Oc1ccc(cc1)NC(=O)c1ccc2c(c1)C(=O)N(C2=O)c1ccc(cc1)Sc1ccc(cc1)Oc1ccc(cc1)Sc1ccc(cc1)N1C(=O)c2c(C1=O)cc(cc2)*,179.0,DSC
"poly[1,3-dioxoisoindoline-2,5-diylsulfanediyl-1,3-dioxoisoindoline-5,2-diyl-2-(tert-butyl)-1,4-phenylenemethylene-3-(tert-butyl)-1,4-phenylene]",O=C1c2cc(ccc2C(=O)N1c1ccc(cc1C(C)(C)C)Cc1ccc(c(c1)C(C)(C)C)*)Sc1ccc2c(c1)C(=O)N(C2=O)*,286.0,DSC
"poly[1,3-dioxoisoindoline-2,5-diylsulfonyl-1,3-dioxoisoindoline-5,2-diyl-2-(tert-butyl)-1,4-phenylenemethylene-3-(tert-butyl)-1,4-phenylene]",O=C1c2cc(ccc2C(=O)N1c1ccc(cc1C(C)(C)C)Cc1ccc(c(c1)C(C)(C)C)*)S(=O)(=O)c1ccc2c(c1)C(=O)N(C2=O)*,314.0,DSC
"poly[(1,3-dioxoisoindoline-5,2-diyl)-1,3-phenyleneoxy(2-cyano-1,3-phenylene)oxy-1,3-phenylene(1,3-dioxoisoindoline-2,5-diyl)carbonylimino-1,3-phenyleneoxy(2-cyano-1,3-phenylene)oxy-1,3-phenyleneoxy(2-cyano-1,3-phenylene)oxy-1,3-phenyleneiminocarbonyl]",N#Cc1c(cccc1Oc1cccc(c1)Oc1cccc(c1C#N)Oc1cccc(c1)NC(=O)*)Oc1cccc(c1)NC(=O)c1ccc2c(c1)C(=O)N(C2=O)c1cccc(c1)Oc1cccc(c1C#N)Oc1cccc(c1)N1C(=O)c2c(C1=O)cc(cc2)*,193.0,DSC
"poly[(1,3-dioxoisoindoline-5,2-diyl)-1,3-phenyleneoxy(2-cyano-1,3-phenylene)oxy-1,3-phenylene(1,3-dioxoisoindoline-2,5-diyl)carbonylimino-1,3-phenyleneoxy(2-cyano-1,3-phenylene)oxy-1,3-phenyleneiminocarbonyl]",N#Cc1c(cccc1Oc1cccc(c1)N1C(=O)c2c(C1=O)cc(cc2)*)Oc1cccc(c1)N1C(=O)c2c(C1=O)cc(cc2)C(=O)Nc1cccc(c1)Oc1cccc(c1C#N)Oc1cccc(c1)NC(=O)*,214.0,DSC
"poly[(1,3-dioxoisoindoline-5,2-diyl)-1,3-phenyleneoxy(2-cyano-1,3-phenylene)oxy-1,3-phenylene(1,3-dioxoisoindoline-2,5-diyl)carbonylimino-1,4-phenyleneoxy-1,3-phenyleneoxy-1,4-phenyleneiminocarbonyl]",N#Cc1c(cccc1Oc1cccc(c1)N1C(=O)c2c(C1=O)cc(cc2)*)Oc1cccc(c1)N1C(=O)c2c(C1=O)ccc(c2)C(=O)Nc1ccc(cc1)Oc1cccc(c1)Oc1ccc(cc1)NC(=O)*,207.0,DSC
"poly[(1,3-dioxoisoindoline-5,2-diyl)-1,4-phenyleneoxy(2-cyano-1,3-phenylene)oxy-1,4-phenylene(1,3-dioxoisoindoline-2,5-diyl)carbonylimino-1,3-phenyleneoxy(2-cyano-1,3-phenylene)oxy-1,3-phenyleneoxy(2-cyano-1,3-phenylene)oxy-1,3-phenyleneiminocarbonyl]",N#Cc1c(cccc1Oc1cccc(c1)Oc1cccc(c1C#N)Oc1cccc(c1)NC(=O)*)Oc1cccc(c1)NC(=O)c1ccc2c(c1)C(=O)N(C2=O)c1ccc(cc1)Oc1cccc(c1C#N)Oc1ccc(cc1)N1C(=O)c2c(C1=O)cc(cc2)*,199.0,DSC
"poly[(1,3-dioxoisoindoline-5,2-diyl)-1,4-phenyleneoxy(2-cyano-1,3-phenylene)oxy-1,4-phenylene(1,3-dioxoisoindoline-2,5-diyl)carbonylimino-1,4-phenyleneoxy(2-cyano-1,3-phenylene)oxy-1,4-phenyleneiminocarbonyl]",N#Cc1c(cccc1Oc1ccc(cc1)N1C(=O)c2c(C1=O)cc(cc2)*)Oc1ccc(cc1)N1C(=O)c2c(C1=O)cc(cc2)C(=O)Nc1ccc(cc1)Oc1cccc(c1C#N)Oc1ccc(cc1)NC(=O)*,220.0,DSC
"poly[(1,3-dioxoisoindoline-5,2-diyl)-1,4-phenyleneoxy(2-cyano-1,3-phenylene)oxy-1,4-phenylene(1,3-dioxoisoindoline-2,5-diyl)carbonylimino-1,4-phenyleneoxy-1,3-phenyleneoxy-1,4-phenyleneiminocarbonyl]",N#Cc1c(cccc1Oc1ccc(cc1)N1C(=O)c2c(C1=O)cc(cc2)*)Oc1ccc(cc1)N1C(=O)c2c(C1=O)cc(cc2)C(=O)Nc1ccc(cc1)Oc1cccc(c1)Oc1ccc(cc1)NC(=O)*,217.0,DSC
"poly(1,3-dioxoisoindoline-5,2-diyl-3-phenyl-1,4-phenyleneoxy-2-phenyl-1,4-phenylene-1,3-dioxoisoindoline-2,5-diylcarbonyliminobiphenyl-4,4'-diyliminocarbonyl)",*C(=O)Nc1ccc(cc1)c1ccc(cc1)NC(=O)c1ccc2c(c1)C(=O)N(C2=O)c1ccc(c(c1)c1ccccc1)Oc1ccc(cc1c1ccccc1)N1C(=O)c2c(C1=O)cc(cc2)*,358.0,DSC
"poly(1,3-dioxoisoindoline-5,2-diyl-3-phenyl-1,4-phenyleneoxy-2-phenyl-1,4-phenylene-1,3-dioxoisoindoline-2,5-diylcarbonylimino-1,4-phenyleneoxy-1,4-phenyleneiminocarbonyl)",*C(=O)Nc1ccc(cc1)Oc1ccc(cc1)NC(=O)c1ccc2c(c1)C(=O)N(C2=O)c1ccc(c(c1)c1ccccc1)Oc1ccc(cc1c1ccccc1)N1C(=O)c2c(C1=O)cc(cc2)*,345.0,DSC
"poly(1,3-dioxoisoindoline-5,2-diyl-3-phenyl-1,4-phenyleneoxy-2-phenyl-1,4-phenylene-1,3-dioxoisoindoline-2,5-diylcarbonylimino-5-trifluoromethyl-1,2-phenyleneoxynaphthalene-1,5-diyloxy-4-trifluoromethyl-1,2-phenyleneiminocarbonyl)",*C(=O)Nc1cc(ccc1Oc1cccc2c1cccc2Oc1ccc(cc1NC(=O)c1ccc2c(c1)C(=O)N(C2=O)c1ccc(c(c1)c1ccccc1)Oc1ccc(cc1c1ccccc1)N1C(=O)c2c(C1=O)cc(cc2)*)C(F)(F)F)C(F)(F)F,376.0,DSC
"poly(1,3-dioxoisoindoline-5,2-diyl-3-phenyl-1,4-phenyleneoxy-2-phenyl-1,4-phenylene-1,3-dioxoisoindoline-2,5-diylcarbonylimino-3-phenyl-1,4-phenyleneoxy-2-phenyl-1,4-phenyleneiminocarbonyl)",*C(=O)Nc1ccc(c(c1)c1ccccc1)Oc1ccc(cc1c1ccccc1)NC(=O)c1ccc2c(c1)C(=O)N(C2=O)c1ccc(c(c1)c1ccccc1)Oc1ccc(cc1c1ccccc1)N1C(=O)c2c(C1=O)cc(cc2)*,369.0,DSC
"poly(1,3-dioxoisoindoline-2,5-diyloxy-1,4-phenyleneoxy-1,3-dioxoisoindoline-5,2-diyl-1,4-phenyleneoxy-1,4-phenylenesulfonyl-1,4-phenyleneoxy-1,4-phenylene)",*c1ccc(cc1)Oc1ccc(cc1)S(=O)(=O)c1ccc(cc1)Oc1ccc(cc1)N1C(=O)c2c(C1=O)cc(cc2)Oc1ccc(cc1)Oc1ccc2c(c1)C(=O)N(C2=O)*,201.0,DSC
"poly(1,3-dioxoisoindoline-2,5-diyloxy-1,4-phenylene(dimethylmethylene)-1,4-phenyleneoxy-1,3-dioxoisoindoline-5,2-diyl-1,4-phenyleneoxy-1,4-phenylenesulfonyl-1,4-phenyleneoxy-1,4-phenylene)",*c1ccc(cc1)Oc1ccc(cc1)S(=O)(=O)c1ccc(cc1)Oc1ccc(cc1)N1C(=O)c2c(C1=O)cc(cc2)Oc1ccc(cc1)C(c1ccc(cc1)Oc1ccc2c(c1)C(=O)N(C2=O)*)(C)C,200.0,DSC
"poly(1,3-dioxoisoindoline-2,5-diyloxynaphthalene-1,5-diyloxy-1,3-dioxoisoindoline-5,2-diyl-1,4-phenyleneoxy-1,4-phenylenesulfonyl-1,4-phenyleneoxy-1,4-phenylene)",*c1ccc(cc1)Oc1ccc(cc1)S(=O)(=O)c1ccc(cc1)Oc1ccc(cc1)N1C(=O)c2c(C1=O)cc(cc2)Oc1cccc2c1cccc2Oc1ccc2c(c1)C(=O)N(C2=O)*,201.0,DSC
"poly(1,3-dioxoisoindoline-2,5-diyloxy-1,3-phenyleneoxy-1,3-dioxoisoindoline-5,2-diyl-1,4-phenyleneoxy-1,4-phenylenecarbonyl-1,4-phenyleneoxy-1,4-phenylene)",*c1ccc(cc1)Oc1ccc(cc1)C(=O)c1ccc(cc1)Oc1ccc(cc1)N1C(=O)c2c(C1=O)cc(cc2)Oc1cccc(c1)Oc1ccc2c(c1)C(=O)N(C2=O)*,201.0,DSC
"poly[(1,3,5,7-tetraoxo-2,3,6,7-tetrahydro-1H,5H-benzo[1,2-c:4,5-c']dipyrrole-2,6-diyl)thiocarbonylimino-1,4-phenyleneoxy-1,4-phenyleneiminothiocarbonyl]",*C(=S)Nc1ccc(cc1)Oc1ccc(cc1)NC(=S)n1c(=O)c2c(c1=O)cc1c(c2)c(=O)n(c1=O)*,265.0,DSC
"poly(1,3-dioxoisoindoline-2,5-diylcarbonyl-1,3-dioxoisoindoline-5,2-diylthiocarbonylimino-1,4-phenyleneoxy-1,4-phenyleneiminothiocarbonyl)",*C(=S)Nc1ccc(cc1)Oc1ccc(cc1)NC(=S)N1C(=O)c2c(C1=O)cc(cc2)C(=O)c1ccc2c(c1)C(=O)N(C2=O)*,262.0,DSC
"poly{1,3-dioxoisoindoline-2,5-diyl[bis(trifluoromethyl)methylene]-1,3-dioxoisoindoline-5,2-diylthiocarbonylimino-1,4-phenyleneoxy-1,4-phenyleneiminothiocarbonyl}",*C(=S)Nc1ccc(cc1)Oc1ccc(cc1)NC(=S)N1C(=O)c2c(C1=O)cc(cc2)C(C(F)(F)F)(C(F)(F)F)c1ccc2c(c1)C(=O)N(C2=O)*,260.0,DSC
"poly[(4-methyl-1,3-dioxo-3a,6,7,7a-tetrahydroisoindoline-2,6-diyl)-2,5-dioxopyrrolidine-3,1-diyl-1,4-phenyleneoxy-1,4-phenylene]",*c1ccc(cc1)Oc1ccc(cc1)N1C(=O)CC(C1=O)C1C=C(C)C2C(C1)C(=O)N(C2=O)*,278.0,DSC
"poly[(4-methyl-1,3-dioxo-3a,6,7,7a-tetrahydroisoindoline-2,6-diyl)-2,5-dioxopyrrolidine-3,1-diyl(5'-{4-[3,4,5-tris(dodecyoxy)benzoyloxy]phenylcarbamoyl}-1,1':3',1''-terphenyl-3,3''-diyl)]",CCCCCCCCCCCCOc1cc(cc(c1OCCCCCCCCCCCC)OCCCCCCCCCCCC)C(=O)Oc1ccc(cc1)NC(=O)c1cc(cc(c1)c1cccc(c1)N1C(=O)CC(C1=O)C1C=C(C)C2C(C1)C(=O)N(C2=O)*)c1cccc(c1)*,270.0,DSC
"poly[1,3-dioxoisoindoline-2,5-diylsulfonyl-1,3-dioxoisoindoline-5,2-diyl(5'-{4-[3,4,5-tris(dodecyoxy)benzoyloxy]phenylcarbamoyl}-1,1':3',1''-terphenyl-3,3''-diyl)]",CCCCCCCCCCCCOc1cc(cc(c1OCCCCCCCCCCCC)OCCCCCCCCCCCC)C(=O)Oc1ccc(cc1)NC(=O)c1cc(cc(c1)c1cccc(c1)N1C(=O)c2c(C1=O)ccc(c2)S(=O)(=O)c1ccc2c(c1)C(=O)N(C2=O)*)c1cccc(c1)*,268.0,DSC
"poly[1,3,4-oxadiazole-2,5-diyl-1,4-phenyleneoxy-1,3-phenylene(1,3,6,8-tetraoxo-1,3,6,8-tetrahydro-2H,7H-2,7-diazapyrene-2,7-diyl)-1,3-phenyleneoxy-1,4-phenylene]",*c1ccc(cc1)Oc1cccc(c1)N1C(=O)c2ccc3c4c2c(C1=O)ccc4C(=O)N(C3=O)c1cccc(c1)Oc1ccc(cc1)c1nnc(o1)*,318.0,DSC
"poly{1,3-dioxoisoindoline-2,5-diylcarbonyloxyethylene[4-(1,2,2-tricyanoethenyl)phenylimino]ethyleneoxycarbonyl-1,3-dioxoisoindoline-5,2-diyl-2,6-dimethyl-1,4-phenylenemethylene-3,5-dimethyl-1,4-phenylene}",N#CC(=C(c1ccc(cc1)N(CCOC(=O)c1ccc2c(c1)C(=O)N(C2=O)c1c(C)cc(cc1C)Cc1cc(C)c(c(c1)C)N1C(=O)c2c(C1=O)cc(cc2)*)CCOC(=O)*)C#N)C#N,208.0,DSC
"poly{1,3-dioxoisoindoline-5,2-diyl[4-(phenyldiazenyl)-1,3-phenylene]-1,3-dioxoisoindoline-2,5-diylcarbonyloxyethylene(phenylimino)ethyleneoxycarbonyl}",*C(=O)OCCN(c1ccccc1)CCOC(=O)c1ccc2c(c1)C(=O)N(C2=O)c1ccc(c(c1)N1C(=O)c2c(C1=O)cc(cc2)*)N=Nc1ccccc1,156.0,DSC
"poly(1,3-dioxoisoindoline-5,2-diyl{4-[4-(1,2,2-tricyanoethenyl)phenyldiazenyl]-1,3-phenylene}-1,3-dioxoisoindoline-2,5-diylcarbonyloxyethylene[4-(1,2,2-tricynoethenyl)phenylimino]ethyleneoxycarbonyl)",N#CC(=C(c1ccc(cc1)N=Nc1ccc(cc1N1C(=O)c2c(C1=O)cc(cc2)*)N1C(=O)c2c(C1=O)cc(cc2)C(=O)OCCN(c1ccc(cc1)C(=C(C#N)C#N)C#N)CCOC(=O)*)C#N)C#N,187.0,DSC
"poly{1,3-dioxoisoindoline-5,2-diyl[4-(phenyldiazenyl)-1,3-phenylene]-1,3-dioxoisoindoline-2,5-diylcarbonyloxyethylene[4-(phenyldiazenyl)phenylimino]ethyleneoxycarbonyl}",*C(=O)OCCN(c1ccc(cc1)N=Nc1ccccc1)CCOC(=O)c1ccc2c(c1)C(=O)N(C2=O)c1ccc(c(c1)N1C(=O)c2c(C1=O)ccc(c2)*)N=Nc1ccccc1,119.0,DSC
"poly(1,3-dioxoisoindoline-5,2-diyl{4-[4-(1,2,2-tricyanoethyenyl)phenyldiazenyl]-1,3-phenylene}-1,3-dioxoisoindoline-2,5-diylcarbonyloxyethylene{4-[4-(1,2,2-tricyanoethenyl)phenyldiazenyl]phenylimino}ethyleneoxycarbonyl)",N#CC(=C(C#N)C#N)c1ccc(cc1)N=Nc1ccc(cc1)N(CCOC(=O)*)CCOC(=O)c1ccc2c(c1)C(=O)N(C2=O)c1ccc(c(c1)N1C(=O)c2c(C1=O)ccc(c2)*)N=Nc1ccc(cc1)C(=C(C#N)C#N)C#N,121.0,DSC
"poly{[4,8-bis(octyloxy)-1,3,5,7-tetraoxo-2,3,6,7-tetrahydro-1H,5H-benzo[1,2-c:4,5-c']dipyrrole-2,6-diyl]-3,3'-dimethylbiphenyl-4,4'-diyl}",CCCCCCCCOc1c2c(=O)n(c(=O)c2c(c2c1c(=O)n(c2=O)*)OCCCCCCCC)c1ccc(cc1C)c1ccc(c(c1)C)*,294.0,DSC
"poly{[4,8-bis(octyloxy)-1,3,5,7-tetraoxo-2,3,6,7-tetrahydro-1H,5H-benzo[1,2-c:4,5-c']dipyrrole-2,6-diyl]-1,4-phenyleneoxy-1,4-phenylene}",CCCCCCCCOc1c2c(=O)n(c(=O)c2c(c2c1c(=O)n(c2=O)*)OCCCCCCCC)c1ccc(cc1)Oc1ccc(cc1)*,220.0,DSC
"poly{[4,8-bis(octyloxy)-1,3,5,7-tetraoxo-2,3,6,7-tetrahydro-1H,5H-benzo[1,2-c:4,5-c']dipyrrole-2,6-diyl]-1,4-phenylenemethylene-1,4-phenylene}",CCCCCCCCOc1c2c(=O)n(c(=O)c2c(c2c1c(=O)n(c2=O)*)OCCCCCCCC)c1ccc(cc1)Cc1ccc(cc1)*,188.0,DSC
"poly{[4,8-bis(dodecyloxy)-1,3,5,7-tetraoxo-2,3,6,7-tetrahydro-1H,5H-benzo[1,2-c:4,5-c']dipyrrole-2,6-diyl]-1,4-phenylenemethylene-1,4-phenylene}",CCCCCCCCCCCCOc1c2c(=O)n(c(=O)c2c(c2c1c(=O)n(c2=O)c1ccc(cc1)Cc1ccc(cc1)*)OCCCCCCCCCCCC)*,170.0,DSC
"poly{[4,8-bis(octyloxy)-1,3,5,7-tetraoxo-2,3,6,7-tetrahydro-1H,5H-benzo[1,2-c:4,5-c']dipyrrole-2,6-diyl]-1,4-phenyleneoxy-1,4-phenylene[bis(trifluoromethyl)methylene]-1,4-phenyleneoxy-1,4-phenylene}",CCCCCCCCOc1c2c(=O)n(c(=O)c2c(c2c1c(=O)n(c2=O)*)OCCCCCCCC)c1ccc(cc1)Oc1ccc(cc1)C(C(F)(F)F)(C(F)(F)F)c1ccc(cc1)Oc1ccc(cc1)*,148.0,DSC
"poly{[4,8-bis(dodecyloxy)-1,3,5,7-tetraoxo-2,3,6,7-tetrahydro-1H,5H-benzo[1,2-c:4,5-c']dipyrrole-2,6-diyl]-1,4-phenyleneoxy-1,4-phenylene[bis(trifluoromethyl)methylene]-1,4-phenyleneoxy-1,4-phenylene}",CCCCCCCCCCCCOc1c2c(c(c3c1c(=O)n(c3=O)*)OCCCCCCCCCCCC)c(=O)n(c2=O)c1ccc(cc1)Oc1ccc(cc1)C(C(F)(F)F)(C(F)(F)F)c1ccc(cc1)Oc1ccc(cc1)*,117.0,DSC
"poly((1,3-dioxoisoindoline-5,2-diyl){5-(trifluoromethyl)-2-[4-(trifluoromethyl)phenoxy]-1,3-phenylene}(1,3-dioxoisoindoline-2,5-diyl)carbonylimino-1,4-phenyleneoxy-1,4-phenyleneiminocarbonyl)",*C(=O)Nc1ccc(cc1)Oc1ccc(cc1)NC(=O)c1ccc2c(c1)C(=O)N(C2=O)c1cc(cc(c1Oc1ccc(cc1)C(F)(F)F)N1C(=O)c2c(C1=O)cc(cc2)*)C(F)(F)F,295.0,DSC
"poly((1,3-dioxoisoindoline-5,2-diyl){5-(trifluoromethyl)-2-[4-(trifluoromethyl)phenoxy]-1,3-phenylene}(1,3-dioxoisoindoline-2,5-diyl)carbonylimino(3-phenyl-1,4-phenylene)oxy(2-phenyl-1,4-phenylene)iminocarbonyl)",*C(=O)Nc1ccc(c(c1)c1ccccc1)Oc1ccc(cc1c1ccccc1)NC(=O)c1ccc2c(c1)C(=O)N(C2=O)c1cc(cc(c1Oc1ccc(cc1)C(F)(F)F)N1C(=O)c2c(C1=O)cc(cc2)*)C(F)(F)F,312.0,DSC
"poly((1,3-dioxoisoindoline-5,2-diyl){5-(trifluoromethyl)-2-[4-(trifluoromethyl)phenoxy]-1,3-phenylene}(1,3-dioxoisoindoline-2,5-diyl)carbonylimino{5-(trifluoromethyl)-2-[4-(trifluoromethyl)phenoxy]-1,3-phenylene}iminocarbonyl)",*C(=O)Nc1cc(cc(c1Oc1ccc(cc1)C(F)(F)F)NC(=O)c1ccc2c(c1)C(=O)N(C2=O)c1cc(cc(c1Oc1ccc(cc1)C(F)(F)F)N1C(=O)c2c(C1=O)ccc(c2)*)C(F)(F)F)C(F)(F)F,315.0,DSC
"poly((1,3-dioxoisoindoline-5,2-diyl){5-(trifluoromethyl)-2-[4-(trifluoromethyl)phenoxy]-1,3-phenylene}(1,3-dioxoisoindoline-2,5-diyl)carbonylimino-1,4-phenyleneoxy-1,1'-binaphthalene-2,2'-diyloxy-1,4-phenyleneiminocarbonyl)",*C(=O)Nc1ccc(cc1)Oc1ccc2c(c1c1c(ccc3c1cccc3)Oc1ccc(cc1)NC(=O)c1ccc3c(c1)C(=O)N(C3=O)c1cc(cc(c1Oc1ccc(cc1)C(F)(F)F)N1C(=O)c3c(C1=O)cc(cc3)*)C(F)(F)F)cccc2,324.0,DSC
"poly{(1,3,5,7-tetraoxo-2,3,6,7-tetrahydro-1H,5H-benzo[1,2-c:4,5-c']dipyrrole-2,6-diyl)[3-(3,4,5-trifluorophenyl)-1,4-phenylene]oxy[2-(3,4,5-trifluorophenyl)-1,4-phenylene]}",*c1ccc(c(c1)c1cc(F)c(c(c1)F)F)Oc1ccc(cc1c1cc(F)c(c(c1)F)F)n1c(=O)c2c(c1=O)cc1c(c2)c(=O)n(c1=O)*,385.0,DSC
"poly{(1,3-dioxoisoindoline-2,5-diyl)carbonyl(1,3-dioxoisoindoline-5,2-diyl)[3-(3,4,5-trifluorophenyl)-1,4-phenylene]oxy[2-(3,4,5-trifluorophenyl)-1,4-phenylene]}",*c1ccc2c(c1)C(=O)N(C2=O)c1ccc(c(c1)c1cc(F)c(c(c1)F)F)Oc1ccc(cc1c1cc(F)c(c(c1)F)F)N1C(=O)c2c(C1=O)cc(cc2)C(=O)*,342.0,DSC
"poly((1,3-dioxoisoindoline-2,5-diyl)carbonyl(1,3-dioxoisoindoline-5,2-diyl){4-[(2-methyphenyl)diazenyl]-1,3-phenylene})",*c1ccc2c(c1)C(=O)N(C2=O)c1cc(ccc1N=Nc1ccccc1C)N1C(=O)c2c(C1=O)cc(cc2)C(=O)*,223.0,DSC
"poly((1,3-dioxoisoindoline-2,5-diyl)carbonyl(1,3-dioxoisoindoline-5,2-diyl){4-[(4-methyphenyl)diazenyl]-1,3-phenylene})",Cc1ccc(cc1)N=Nc1ccc(cc1N1C(=O)c2c(C1=O)cc(cc2)*)N1C(=O)c2c(C1=O)cc(cc2)C(=O)*,224.0,DSC
"poly((1,3-dioxoisoindoline-2,5-diyl)carbonyl(1,3-dioxoisoindoline-5,2-diyl){4-[(4-chlorophenyl)diazenyl]-1,3-phenylene})",Clc1ccc(cc1)N=Nc1ccc(cc1N1C(=O)c2c(C1=O)cc(cc2)*)N1C(=O)c2c(C1=O)cc(cc2)C(=O)*,195.0,DSC
"poly((1,3-dioxoisoindoline-2,5-diyl)[bis(trifluoromethyl)methylene](1,3-dioxoisoindoline-5,2-diyl){4-[(2-methyphenyl)diazenyl]-1,3-phenylene})",*c1ccc2c(c1)C(=O)N(C2=O)c1cc(ccc1N=Nc1ccccc1C)N1C(=O)c2c(C1=O)cc(cc2)C(C(F)(F)F)(C(F)(F)F)*,191.0,DSC
