Repository: DrGlebsby/mfkit

# MFKit: RDKit-based Monomer Featurizer

MFKit is a lightweight RDKit-based Python package for physically grounded and interpretable featurization of monomers for polymer informatics and Quantitative Structure–Property Relationship (QSPR) modeling.

The package converts monomer SMILES strings into descriptor vectors that can be used as input features for machine learning models, data analysis, structure–property interpretation, and monomer design.

MFKit expects monomer SMILES strings to contain exactly two polymerization sites marked by `*` symbols.

File: Dataset_1.csv (part 8 of 8)
PI name,SMILES-Polymer,Tg(℃),Measurement methods
"poly((1,3-dioxoisoindoline-2,5-diyl)[bis(trifluoromethyl)methylene](1,3-dioxoisoindoline-5,2-diyl){4-[(4-methyphenyl)diazenyl]-1,3-phenylene})",Cc1ccc(cc1)N=Nc1ccc(cc1N1C(=O)c2c(C1=O)cc(cc2)*)N1C(=O)c2c(C1=O)cc(cc2)C(C(F)(F)F)(C(F)(F)F)*,228.0,DSC
"poly((1,3-dioxoisoindoline-2,5-diyl)[bis(trifluoromethyl)methylene](1,3-dioxoisoindoline-5,2-diyl){4-[(4-chlorophenyl)diazenyl]-1,3-phenylene})",Clc1ccc(cc1)N=Nc1ccc(cc1N1C(=O)c2c(C1=O)cc(cc2)*)N1C(=O)c2c(C1=O)cc(cc2)C(C(F)(F)F)(C(F)(F)F)*,185.0,DSC
"poly{(1,3-dioxoisoindoline-2,5-diyl)[bis(trifluoromethyl)methylene](1,3-dioxoisoindoline-5,2-diyl)-1,4-phenylene(4-{4-[2-(ethyl{4-[(4-nitrophenyl)diazenyl]phenyl}amino)ethoxy]phenyl}pyridine-2,6-diyl)-1,4-phenylene}",CCN(c1ccc(cc1)N=Nc1ccc(cc1)[N+](=O)[O-])CCOc1ccc(cc1)c1cc(nc(c1)c1ccc(cc1)N1C(=O)c2c(C1=O)ccc(c2)C(C(F)(F)F)(C(F)(F)F)*)c1ccc(cc1)N1C(=O)c2c(C1=O)ccc(c2)*,215.0,DSC
"poly((1,1',3,3'-tetraoxo-5,5'-biisoindoline-2,2'-diyl)-1,4-phenyleneoxy{2-[3,5-bis(trifluoromethyl)phenyl]-1,4-phenylene}sulfonyl{3-[3,5-bis(trifluoromethyl)phenyl]-1,4-phenylene}oxy-1,4-phenylene)",*c1ccc(cc1)Oc1ccc(cc1c1cc(cc(c1)C(F)(F)F)C(F)(F)F)S(=O)(=O)c1ccc(c(c1)c1cc(cc(c1)C(F)(F)F)C(F)(F)F)Oc1ccc(cc1)N1C(=O)c2c(C1=O)cc(cc2)c1ccc2c(c1)C(=O)N(C2=O)*,230.0,DSC
"poly((1,3-dioxoisoindoline-2,5-diyl)carbonyl(1,3-dioxoisoindoline-5,2-diyl)-1,4-phenyleneoxy{2-[3,5-bis(trifluoromethyl)phenyl]-1,4-phenylene}sulfonyl{3-[3,5-bis(trifluoromethyl)phenyl]-1,4-phenylene}oxy-1,4-phenylene)",*c1ccc2c(c1)C(=O)N(C2=O)c1ccc(cc1)Oc1ccc(cc1c1cc(cc(c1)C(F)(F)F)C(F)(F)F)S(=O)(=O)c1ccc(c(c1)c1cc(cc(c1)C(F)(F)F)C(F)(F)F)Oc1ccc(cc1)N1C(=O)c2c(C1=O)cc(cc2)C(=O)*,218.0,DSC
"poly((1,3-dioxoisoindoline-2,5-diyl)oxy(1,3-dioxoisoindoline-5,2-diyl)-1,4-phenyleneoxy{2-[3,5-bis(trifluoromethyl)phenyl]-1,4-phenylene}sulfonyl{3-[3,5-bis(trifluoromethyl)phenyl]-1,4-phenylene}oxy-1,4-phenylene)",*c1ccc(cc1)Oc1ccc(cc1c1cc(cc(c1)C(F)(F)F)C(F)(F)F)S(=O)(=O)c1ccc(c(c1)c1cc(cc(c1)C(F)(F)F)C(F)(F)F)Oc1ccc(cc1)N1C(=O)c2c(C1=O)cc(cc2)Oc1ccc2c(c1)C(=O)N(C2=O)*,212.0,DSC
"poly[(1,3-dioxoisoindoline-2,5-diyl)carbonyl(1,3-dioxoisoindoline-5,2-diyl)-1,4-phenyleneethyleneoxycarbonylimino(4-methyl-1,3-phenylene)iminocarbonyloxyethylene-1,4-phenylene]",O=C(Nc1ccc(c(c1)NC(=O)OCCc1ccc(cc1)N1C(=O)c2c(C1=O)cc(cc2)*)C)OCCc1ccc(cc1)N1C(=O)c2c(C1=O)cc(cc2)C(=O)*,136.0,DSC
"poly[(1,3-dioxoisoindoline-2,5-diyl)carbonyl(1,3-dioxoisoindoline-5,2-diyl)-1,4-phenyleneethyleneoxycarbonylimino-1,4-phenyleneiminocarbonyloxyethylene-1,4-phenylene]",O=C(Nc1ccc(cc1)NC(=O)OCCc1ccc(cc1)N1C(=O)c2c(C1=O)cc(cc2)*)OCCc1ccc(cc1)N1C(=O)c2c(C1=O)cc(cc2)C(=O)*,138.0,DSC
"poly[(1,3-dioxoisoindoline-2,5-diyl)carbonyl(1,3-dioxoisoindoline-5,2-diyl)-1,4-phenyleneethyleneoxycarbonyliminohexane-1,6-diyliminocarbonyloxyethylene-1,4-phenylene]",O=C(OCCc1ccc(cc1)N1C(=O)c2c(C1=O)cc(cc2)C(=O)*)NCCCCCCNC(=O)OCCc1ccc(cc1)N1C(=O)c2c(C1=O)cc(cc2)*,134.0,DSC
"poly((1,3,5,7-tetraoxo-2,3,6,7-tetrahydro-1H,5H-benzo[1,2-c:4,5-c']dipyrrole-2,6-diyl)[3-(trifluoromethyl)-1,4-phenylene]oxy-1,4-phenylene{2-[4-(trifluoromethyl)phenyl]imidazole-4,5-diyl}-1,4-phenyleneoxy[2-(trifluoromethyl)-1,4-phenylene])",*c1ccc(c(c1)C(F)(F)F)Oc1ccc(cc1)c1nc([nH]c1c1ccc(cc1)Oc1ccc(cc1C(F)(F)F)n1c(=O)c2c(c1=O)cc1c(c2)c(=O)n(c1=O)*)c1ccc(cc1)C(F)(F)F,280.0,DSC
"poly((1,3-dioxoisoindoline-2,5-diyl)carbonyl(1,3-dioxoisoindoline-5,2-diyl)[3-(trifluoromethyl)-1,4-phenylene]oxy-1,4-phenylene{2-[4-(trifluoromethyl)phenyl]imidazole-4,5-diyl}-1,4-phenyleneoxy[2-(trifluoromethyl)-1,4-phenylene])",*c1ccc2c(c1)C(=O)N(C2=O)c1ccc(c(c1)C(F)(F)F)Oc1ccc(cc1)c1[nH]c(nc1c1ccc(cc1)Oc1ccc(cc1C(F)(F)F)N1C(=O)c2c(C1=O)cc(cc2)C(=O)*)c1ccc(cc1)C(F)(F)F,235.0,DSC
"poly((1,3-dioxoisoindoline-2,5-diyl)[bis(trifluoromethyl)methylene](1,3-dioxoisoindoline-5,2-diyl)[3-(trifluoromethyl)-1,4-phenylene]oxy-1,4-phenylene{2-[4-(trifluoromethyl)phenyl]imidazole-4,5-diyl}-1,4-phenyleneoxy[2-(trifluoromethyl)-1,4-phenylene])",*c1ccc2c(c1)C(=O)N(C2=O)c1ccc(c(c1)C(F)(F)F)Oc1ccc(cc1)c1[nH]c(nc1c1ccc(cc1)Oc1ccc(cc1C(F)(F)F)N1C(=O)c2c(C1=O)cc(cc2)C(C(F)(F)F)(C(F)(F)F)*)c1ccc(cc1)C(F)(F)F,230.0,DSC
"poly(1,3-dioxoisoindoline-2,5-diylcarbonyl-1,3-dioxoisoindoline-5,2-diyl{5-[5-(2-pyridyl)-1,3,4-oxadiazol-2-yl]-1,3-phenylene})",*c1ccc2c(c1)C(=O)N(C2=O)c1cc(cc(c1)N1C(=O)c2c(C1=O)cc(cc2)C(=O)*)c1nnc(o1)c1ccccn1,255.0,DSC
"poly[(1,1',3,3'-tetraoxo-5,5'-biisoindoline-2,2'-diyl)naphthalene-1,5-diyloxy-1,4-phenylene]",*c1ccc(cc1)Oc1cccc2c1cccc2N1C(=O)c2c(C1=O)cc(cc2)c1ccc2c(c1)C(=O)N(C2=O)*,287.0,DSC
"poly(1,3-dioxoisoindoline-2,5-diylcarbonyl-1,3-dioxoisoindoline-5,2-diylnaphthalene-1,5-diyloxy-1,4-phenylene)",*c1ccc2c(c1)C(=O)N(C2=O)c1cccc2c1cccc2Oc1ccc(cc1)N1C(=O)c2c(C1=O)cc(cc2)C(=O)*,280.0,DSC
"poly(1,3-dioxoisoindoline-2,5-diyloxy-1,3-dioxoisoindoline-5,2-diylnaphthalene-1,5-diyloxy-1,4-phenylene)",*c1ccc(cc1)Oc1cccc2c1cccc2N1C(=O)c2c(C1=O)cc(cc2)Oc1ccc2c(c1)C(=O)N(C2=O)*,210.0,DSC
"poly[1,3-dioxoisoindoline-2,5-diyloxy-1,3-dioxoisoindoline-5,2-diyl-3-(trifluoromethyl)-1,4-phenyleneoxymethylene(1,2,2-trimethylcyclopentane-1,3-diyl)methyleneoxy-2-(trifluoromethyl)-1,4-phenylene]",*c1ccc(c(c1)C(F)(F)F)OCC1CCC(C1(C)C)(C)COc1ccc(cc1C(F)(F)F)N1C(=O)c2c(C1=O)cc(cc2)Oc1ccc2c(c1)C(=O)N(C2=O)*,221.0,DSC
"poly[1,1',3,3'-tetraoxo-5,5'-biisoindoline-2,2'-diyl-3-(trifluoromethyl)-1,4-phenyleneoxymethylene(1,2,2-trimethylcyclopentane-1,3-diyl)methyleneoxy-2-(trifluoromethyl)-1,4-phenylene]",*c1ccc(c(c1)C(F)(F)F)OCC1CCC(C1(C)C)(C)COc1ccc(cc1C(F)(F)F)N1C(=O)c2c(C1=O)cc(cc2)c1ccc2c(c1)C(=O)N(C2=O)*,233.0,DSC
"poly[1,3-dioxoisoindoline-2,5-diylcarbonyl-1,3-dioxoisoindoline-5,2-diyl-3-(trifluoromethyl)-1,4-phenyleneoxymethylene(1,2,2-trimethylcyclopentane-1,3-diyl)methyleneoxy-2-(trifluoromethyl)-1,4-phenylene]",*c1ccc2c(c1)C(=O)N(C2=O)c1ccc(c(c1)C(F)(F)F)OCC1(C)CCC(C1(C)C)COc1ccc(cc1C(F)(F)F)N1C(=O)c2c(C1=O)cc(cc2)C(=O)*,230.0,DSC
"poly[1,3-dioxoisoindoline-2,5-diylcarbonyloxymethylene(1,2,2-trimethylcyclopentane-1,3-diyl)methyleneoxycarbonyl-1,3-dioxoisoindoline-5,2-dily-3-(trifluoromethyl)-1,4-phenyleneoxymethylene(2,2,3-trimethylcyclopentane-1,3-diyl)methyleneoxy-2-(trifluoromethyl)-1,4-phenylene]",*C(=O)OCC1(C)CCC(C1(C)C)COC(=O)c1ccc2c(c1)C(=O)N(C2=O)c1ccc(c(c1)C(F)(F)F)OCC1CCC(C1(C)C)(C)COc1ccc(cc1C(F)(F)F)N1C(=O)c2c(C1=O)cc(cc2)*,195.0,DSC
"poly[1,3-dioxoisoindoline-2,5-diylcarbonyloxymethylene(1,2,2-trimethylcyclopentane-1,3-diyl)methyleneoxycarbonyl-1,3-dioxoisoindoline-5,2-dily-1,4-phenyleneoxy-1,4-phenyleneoxy-1,4-phenylene]",*C(=O)OCC1CCC(C1(C)C)(C)COC(=O)c1ccc2c(c1)C(=O)N(C2=O)c1ccc(cc1)Oc1ccc(cc1)Oc1ccc(cc1)N1C(=O)c2c(C1=O)cc(cc2)*,201.0,DSC
"poly{(1,3,6,8-tetraoxo-1,2,3,6,7,8-hexahydroisoquinolino[6,5,4-def]isoquinoline-2,7-diyl)[5-(1,1-dimethypropyl)-1,2-phenylene]oxy-2-hydroxypropane-1,3-diylsulfanediyl-1,4-phenylenesulfanediyl-1,4-phenylenesulfanediyl-2-hydroxypropane-1,3-diyloxy-4-(1,1-dimethylpropyl)-1,2-phenylene}",CCC(c1ccc(c(c1)N1C(=O)c2ccc3c4c2c(C1=O)ccc4C(=O)N(C3=O)*)OCC(CSc1ccc(cc1)Sc1ccc(cc1)SCC(COc1ccc(cc1*)C(CC)(C)C)O)O)(C)C,152.0,DSC
"poly[(1,3,6,8-tetraoxo-1,2,3,6,7,8-hexahydroisoquinolino[6,5,4-def]isoquinoline-2,7-diyl)-2,3,5,6-tetramethyl-1,4-phenylenethiophene-2,5-diylmethanylylidenenitrilo-2,3,5,6-tetramethyl-1,4-phenylene]",*N1C(=O)c2ccc3c4c2c(C1=O)ccc4C(=O)N(C3=O)c1c(C)c(C)c(c(c1C)C)c1ccc(s1)C=Nc1c(C)c(C)c(c(c1C)C)*,124.0,DSC
"poly[(1,3,6,8-tetraoxo-1,2,3,6,7,8-hexahydroisoquinolino[6,5,4-def]isoquinoline-2,7-diyl)-2,3,5,6-tetramethyl-1,4-phenylene-2,2'-bithiophene-5,5'-diylmethanylylidenenitrilo-2,3,5,6-tetramethyl-1,4-phenylene]",*N1C(=O)c2ccc3c4c2c(C1=O)ccc4C(=O)N(C3=O)c1c(C)c(C)c(c(c1C)C)c1ccc(s1)c1ccc(s1)C=Nc1c(C)c(C)c(c(c1C)C)*,123.0,DSC
"poly[(1,1',3,3'-tetraoxo-6-phenoxy-5,5'-biisoindoline-2,2'-diyl)-1,4-phenylene]",*c1ccc(cc1)N1C(=O)c2c(C1=O)cc(c(c2)c1ccc2c(c1)C(=O)N(C2=O)*)Oc1ccccc1,305.0,DSC
"poly{[6-(2-methylphenoxy)-1,1',3,3'-tetraoxo-5,5'-biisoindoline-2,2'-diyl]-1,4-phenylene}",*c1ccc(cc1)N1C(=O)c2c(C1=O)cc(c(c2)c1ccc2c(c1)C(=O)N(C2=O)*)Oc1ccccc1C,303.0,DSC
"poly{[6-(3-methylphenoxy)-1,1',3,3'-tetraoxo-5,5'-biisoindoline-2,2'-diyl]-1,4-phenylene}",Cc1cccc(c1)Oc1cc2C(=O)N(C(=O)c2cc1c1ccc2c(c1)C(=O)N(C2=O)*)c1ccc(cc1)*,282.0,DSC
"poly{[6-(4-methylphenoxy)-1,1',3,3'-tetraoxo-5,5'-biisoindoline-2,2'-diyl]-1,4-phenylene}",*c1ccc(cc1)N1C(=O)c2c(C1=O)cc(c(c2)Oc1ccc(cc1)C)c1ccc2c(c1)C(=O)N(C2=O)*,284.0,DSC
"poly{[6,6'-bis(2-methylphenoxy)-1,1',3,3'-tetraoxo-5,5'-biisoindoline-2,2'-diyl]-1,4-phenylene}",*c1ccc(cc1)N1C(=O)c2c(C1=O)cc(c(c2)c1cc2c(cc1Oc1ccccc1C)C(=O)N(C2=O)*)Oc1ccccc1C,288.0,DSC
"poly[(1,1',3,3'-tetraoxo-6-phenoxy-5,5'-biisoindoline-2,2'-diyl)-1,4-phenyleneoxy-1,4-phenylene]",*c1ccc(cc1)Oc1ccc(cc1)N1C(=O)c2c(C1=O)cc(c(c2)Oc1ccccc1)c1ccc2c(c1)C(=O)N(C2=O)*,284.0,DSC
"poly{[6-(2-methylphenoxy)-1,1',3,3'-tetraoxo-5,5'-biisoindoline-2,2'-diyl]-1,4-phenyleneoxy-1,4-phenylene}",*c1ccc(cc1)Oc1ccc(cc1)N1C(=O)c2c(C1=O)cc(c(c2)Oc1ccccc1C)c1ccc2c(c1)C(=O)N(C2=O)*,266.0,DSC
"poly{[6-(3-methylphenoxy)-1,1',3,3'-tetraoxo-5,5'-biisoindoline-2,2'-diyl]-1,4-phenyleneoxy-1,4-phenylene}",*c1ccc(cc1)Oc1ccc(cc1)N1C(=O)c2c(C1=O)cc(c(c2)Oc1cccc(c1)C)c1ccc2c(c1)C(=O)N(C2=O)*,256.0,DSC
"poly{[6-(4-methylphenoxy)-1,1',3,3'-tetraoxo-5,5'-biisoindoline-2,2'-diyl]-1,4-phenyleneoxy-1,4-phenylene}",*c1ccc(cc1)Oc1ccc(cc1)N1C(=O)c2c(C1=O)cc(c(c2)Oc1ccc(cc1)C)c1ccc2c(c1)C(=O)N(C2=O)*,250.0,DSC
"poly{[6,6'-bis(2-methylphenoxy)-1,1',3,3'-tetraoxo-5,5'-biisoindoline-2,2'-diyl]-1,4-phenyleneoxy-1,4-phenylene}",*c1ccc(cc1)Oc1ccc(cc1)N1C(=O)c2c(C1=O)cc(c(c2)Oc1ccccc1C)c1cc2C(=O)N(C(=O)c2cc1Oc1ccccc1C)*,246.0,DSC
"poly[(1,3,5,7-tetraoxo-2,3,6,7-tetrahydro-1H,5H-benzo[1,2-c:4,5-c']dipyrrole-2,6-diyl)-5-(trifluoromethyl)-1,2-phenyleneoxy(1,1'-binaphthalene-2,2'-diyl)oxy-4-(trifluoromethyl)-1,2-phenylene]",*c1cc(ccc1Oc1ccc2c(c1c1c(ccc3c1cccc3)Oc1ccc(cc1n1c(=O)c3c(c1=O)cc1c(c3)c(=O)n(c1=O)*)C(F)(F)F)cccc2)C(F)(F)F,297.0,DSC
"poly[1,3-dioxoisoindoline-2,5-diylcarbonyl-1,3-dioxoisoindoline-5,2-diyl-5-(trifluoromethyl)-1,2-phenyleneoxy(1,1'-binaphthalene-2,2'-diyl)oxy-4-(trifluoromethyl)-1,2-phenylene]",*c1ccc2c(c1)C(=O)N(C2=O)c1cc(ccc1Oc1ccc2c(c1c1c(ccc3c1cccc3)Oc1ccc(cc1N1C(=O)c3c(C1=O)cc(cc3)C(=O)*)C(F)(F)F)cccc2)C(F)(F)F,282.0,DSC
"poly[1,3-dioxoisoindoline-2,5-diyloxy-1,3-dioxoisoindoline-5,2-diyl-5-(trifluoromethyl)-1,2-phenyleneoxy(1,1'-binaphthalene-2,2'-diyl)oxy-4-(trifluoromethyl)-1,2-phenylene]",O=C1c2cc(ccc2C(=O)N1c1cc(ccc1Oc1ccc2c(c1c1c(ccc3c1cccc3)Oc1ccc(cc1*)C(F)(F)F)cccc2)C(F)(F)F)Oc1ccc2c(c1)C(=O)N(C2=O)*,270.0,DSC
"poly{1,3-dioxoisoindoline-2,5-diyl[bis(trifluoromethyl)methylene]-1,3-dioxoisoindoline-5,2-diyl-5-(trifluoromethyl)-1,2-phenyleneoxy(1,1'-binaphthalene-2,2'-diyl)oxy-4-(trifluoromethyl)-1,2-phenylene}",*c1ccc2c(c1)C(=O)N(C2=O)c1cc(ccc1Oc1ccc2c(c1c1c(ccc3c1cccc3)Oc1ccc(cc1N1C(=O)c3c(C1=O)cc(cc3)C(C(F)(F)F)(C(F)(F)F)*)C(F)(F)F)cccc2)C(F)(F)F,286.0,DSC
"poly[1,3-dioxoisoindoline-5,2-diylpropane-1,3-diyl(dimethylsilanediyl)oxy(dimethylsilanediyl)propane-1,3-diyl-1,3-dioxoisoindoline-2,5-diyloxy-2,6-dibromo-1,4-phenylene(dimethylmethylene)-3,5-dibromo-1,4-phenyleneoxy]",*CCC[Si](O[Si](CCCN1C(=O)c2c(C1=O)ccc(c2)Oc1c(Br)cc(cc1Br)C(c1cc(Br)c(c(c1)Br)Oc1ccc2c(c1)C(=O)N(C2=O)*)(C)C)(C)C)(C)C,110.0,DSC
"poly[1,3-dioxoisoindoline-5,2-diylpropane-1,3-diyl(dimethylsilanediyl)oxy(dimethylsilanediyl)propane-1,3-diyl-1,3-dioxoisoindoline-2,5-diyloxy-1,4-phenylene(dimethylmethylene)-1,4-phenyleneoxy]",*CCC[Si](O[Si](CCCN1C(=O)c2c(C1=O)cc(cc2)Oc1ccc(cc1)C(c1ccc(cc1)Oc1ccc2c(c1)C(=O)N(C2=O)*)(C)C)(C)C)(C)C,72.0,DSC
"poly[1,3-dioxoisoindoline-2,5-diyloxy-2,6-dibromo-1,4-phenylene(dimethylmethylene)-3,5-dibromo-1,4-phenyleneoxy-1,3-dioxoisoindoline-5,2-diyl-1,4-phenyleneoxy-1,4-phenylene(dimethylmethylene)-1,4-phenyleneoxy-1,4-phenylene]",*c1ccc(cc1)Oc1ccc(cc1)C(c1ccc(cc1)Oc1ccc(cc1)N1C(=O)c2c(C1=O)cc(cc2)Oc1c(Br)cc(cc1Br)C(c1cc(Br)c(c(c1)Br)Oc1ccc2c(c1)C(=O)N(C2=O)*)(C)C)(C)C,194.0,DSC
"poly[1,3-dioxoisoindoline-2,5-diyloxy-2,6-dibromo-1,4-phenylene(dimethylmethylene)-3,5-dibromo-1,4-phenyleneoxy-1,3-dioxoisoindoline-5,2-diyl-1,3-phenyleneoxy-1,4-phenylenesulfonyl-1,4-phenyleneoxy-1,3-phenylene]",*c1cccc(c1)Oc1ccc(cc1)S(=O)(=O)c1ccc(cc1)Oc1cccc(c1)N1C(=O)c2c(C1=O)ccc(c2)Oc1c(Br)cc(cc1Br)C(c1cc(Br)c(c(c1)Br)Oc1ccc2c(c1)C(=O)N(C2=O)*)(C)C,232.0,DSC
"poly[1,3-dioxoisoindoline-2,5-diyloxy-1,4-phenylene(dimethylmethylene)-1,4-phenyleneoxy-1,3-dioxoisoindoline-5,2-diyl-1,3-phenyleneoxy-1,4-phenylenesulfonyl-1,4-phenyleneoxy-1,3-phenylene]",*c1cccc(c1)Oc1ccc(cc1)S(=O)(=O)c1ccc(cc1)Oc1cccc(c1)N1C(=O)c2c(C1=O)ccc(c2)Oc1ccc(cc1)C(c1ccc(cc1)Oc1ccc2c(c1)C(=O)N(C2=O)*)(C)C,182.0,DSC
"poly[1,3-dioxoisoindoline-5,2-diyl-1,3-phenylenesulfonyl-1,3-phenylene-1,3-dioxoisoindoline-2,5-diyloxy-2,6-dibromo-1,4-phenylene(dimethylmethylene)-3,5-dibromo-1,4-phenyleneoxy]",*c1cccc(c1)S(=O)(=O)c1cccc(c1)N1C(=O)c2c(C1=O)cc(cc2)Oc1c(Br)cc(cc1Br)C(c1cc(Br)c(c(c1)Br)Oc1ccc2c(c1)C(=O)N(C2=O)*)(C)C,251.0,DSC
"poly[1,3-dioxoisoindoline-5,2-diyl-1,3-phenylenesulfonyl-1,3-phenylene-1,3-dioxoisoindoline-2,5-diyloxy-1,4-phenylene(dimethylmethylene)-1,4-phenyleneoxy]",*c1cccc(c1)S(=O)(=O)c1cccc(c1)N1C(=O)c2c(C1=O)cc(cc2)Oc1ccc(cc1)C(c1ccc(cc1)Oc1ccc2c(c1)C(=O)N(C2=O)*)(C)C,201.0,DSC
"poly[1,3-dioxoisoindoline-5,2-diyl-1,4-phenyleneoxy-1,4-phenylene-1,3-dioxoisoindoline-2,5-diyloxy-2,6-dibromo-1,4-phenylene(dimethylmethylene)-3,5-dibromo-1,4-phenyleneoxy]",*c1ccc(cc1)Oc1ccc(cc1)N1C(=O)c2c(C1=O)ccc(c2)Oc1c(Br)cc(cc1Br)C(c1cc(Br)c(c(c1)Br)Oc1ccc2c(c1)C(=O)N(C2=O)*)(C)C,274.0,DSC
"poly[(1,3,5,7-tetraoxo-2,3,3a,4,4a,6,7,7a,8,8a-decahydro-4,8-etheno-1H,5H-benzo[1,2-c:4,5-c']dipyrrole-2,6-diyl)-1,4-phenyleneoxy-1,4-phenylenesulfonyl-1,4-phenyleneoxy-1,4-phenylene]",*c1ccc(cc1)Oc1ccc(cc1)S(=O)(=O)c1ccc(cc1)Oc1ccc(cc1)N1C(=O)C2C(C1=O)C1C=CC2C2C1C(=O)N(C2=O)*,312.0,DSC
"poly{1,3-dioxoisoindoline-5,2-diyl-6-hydroxy-1,3-phenylene[bis(trifluoromethyl)methylene]-4-hydroxy-1,3-phenylene-1,3-dioxoisoindoline-2,5-diyloxy-1,4-phenylene(dimethylmethylene)-1,4-phenyleneoxy}",*N1C(=O)c2c(C1=O)cc(cc2)Oc1ccc(cc1)C(c1ccc(cc1)Oc1ccc2c(c1)C(=O)N(C2=O)c1cc(ccc1O)C(C(F)(F)F)(C(F)(F)F)c1ccc(c(c1)*)O)(C)C,216.0,DSC
"poly(9-octyl-9H-carbazole-3,6-diyl-4-phenylimidazole-5,2-diyl-1,4-phenylene-1,3-dioxoisoindoline-2,5-diyl[bis(trifluoromethyl)methylene]-1,3-dioxoisoindoline-5,2-diyl-1,4-phenylene-4-phenylimidazole-2,5-diyl)",CCCCCCCCn1c2ccc(cc2c2c1ccc(c2)*)c1[nH]c(nc1c1ccccc1)c1ccc(cc1)N1C(=O)c2c(C1=O)cc(cc2)C(C(F)(F)F)(C(F)(F)F)c1ccc2c(c1)C(=O)N(C2=O)c1ccc(cc1)c1[nH]c(c(n1)c1ccccc1)*,330.0,DSC
"poly(9-octyl-9H-carbazole-3,6-diyl-4-phenylimidazole-5,2-diyl-1,4-phenylene-1,3-dioxoisoindoline-2,5-diyloxy-1,3-dioxoisoindoline-5,2-diyl-1,4-phenylene-4-phenylimidazole-2,5-diyl)",CCCCCCCCn1c2ccc(cc2c2c1ccc(c2)*)c1[nH]c(nc1c1ccccc1)c1ccc(cc1)N1C(=O)c2c(C1=O)cc(cc2)Oc1ccc2c(c1)C(=O)N(C2=O)c1ccc(cc1)c1[nH]c(c(n1)c1ccccc1)*,312.0,DSC
"poly(9-octyl-9H-carbazole-3,6-diyl-4-phenylimidazole-5,2-diyl-1,4-phenylene-1,3-dioxoisoindoline-2,5-diylcarbonyl-1,3-dioxoisoindoline-5,2-diyl-1,4-phenylene-4-phenylimidazole-2,5-diyl)",CCCCCCCCn1c2ccc(cc2c2c1ccc(c2)*)c1[nH]c(nc1c1ccccc1)c1ccc(cc1)N1C(=O)c2c(C1=O)cc(cc2)C(=O)c1ccc2c(c1)C(=O)N(C2=O)c1ccc(cc1)c1[nH]c(c(n1)c1ccccc1)*,314.0,DSC
"poly(1,3,5,7-tetraoxo-2,3,6,7-tetrahydro-1H,5H-benzo[1,2-c:4,5-c']dipyrrole-2,6-diyl-1,4-phenylene-4-phenylimidazole-2,5-diyl-9-octyl-9H-carbazole-3,6-diyl-4-phenylimidazole-5,2-diyl-1,4-phenylene)",CCCCCCCCn1c2ccc(cc2c2c1ccc(c2)*)c1[nH]c(nc1c1ccccc1)c1ccc(cc1)n1c(=O)c2c(c1=O)cc1c(c2)c(=O)n(c1=O)c1ccc(cc1)c1[nH]c(c(n1)c1ccccc1)*,350.0,DSC
"poly{1,3-dioxoisoindoline-2,5-diylcarbonyl-1,3-dioxoisoindoline-5,2-diyl[3-(4,5-diphenylimidazol-2-yl)-1,4-phenylene]oxy-1,4-phenylene[bis(trifluoromethyl)methylene]-1,4-phenyleneoxy[2-(4,5-diphenylimidazol-2-yl)-1,4-phenylene]}",*c1ccc2c(c1)C(=O)N(C2=O)c1ccc(c(c1)c1nc(c([nH]1)c1ccccc1)c1ccccc1)Oc1ccc(cc1)C(C(F)(F)F)(C(F)(F)F)c1ccc(cc1)Oc1ccc(cc1c1nc(c([nH]1)c1ccccc1)c1ccccc1)N1C(=O)c2c(C1=O)ccc(c2)C(=O)*,251.0,DSC
"poly{1,3,5,7-tetraoxo-2,3,6,7-tetrahydro-1H,5H-benzo[1,2-c:4,5-c']dipyrrole-2,6-diyl[3-(4,5-diphenylimidazol-2-yl)-1,4-phenylene]oxy-1,4-phenylene[bis(trifluoromethyl)methylene]-1,4-phenyleneoxy[2-(4,5-diphenylimidazol-2-yl)-1,4-phenylene]}",*c1ccc(c(c1)c1nc(c([nH]1)c1ccccc1)c1ccccc1)Oc1ccc(cc1)C(C(F)(F)F)(C(F)(F)F)c1ccc(cc1)Oc1ccc(cc1c1nc(c([nH]1)c1ccccc1)c1ccccc1)n1c(=O)c2c(c1=O)cc1c(c2)c(=O)n(c1=O)*,314.0,DSC
"poly{1,3-dioxoisoindoline-2,5-diylcarbonyl-1,3-dioxoisoindoline-5,2-diyl[3-(4,5-diphenylimidazol-2-yl)-1,4-phenylene]oxy-1,4-phenylenecarbonyl-1,4-phenyleneoxy[2-(4,5-diphenylimidazol-2-yl)-1,4-phenylene]}",*c1ccc2c(c1)C(=O)N(C2=O)c1ccc(c(c1)c1nc(c([nH]1)c1ccccc1)c1ccccc1)Oc1ccc(cc1)C(=O)c1ccc(cc1)Oc1ccc(cc1c1nc(c([nH]1)c1ccccc1)c1ccccc1)N1C(=O)c2c(C1=O)ccc(c2)C(=O)*,274.0,DSC
"poly{1,3,5,7-tetraoxo-2,3,6,7-tetrahydro-1H,5H-benzo[1,2-c:4,5-c']dipyrrole-2,6-diyl[3-(4,5-diphenylimidazol-2-yl)-1,4-phenylene]oxy-1,4-phenylenecarbonyl-1,4-phenyleneoxy[2-(4,5-diphenylimidazol-2-yl)-1,4-phenylene]}",*c1ccc(c(c1)c1nc(c([nH]1)c1ccccc1)c1ccccc1)Oc1ccc(cc1)C(=O)c1ccc(cc1)Oc1ccc(cc1c1nc(c([nH]1)c1ccccc1)c1ccccc1)n1c(=O)c2c(c1=O)cc1c(c2)c(=O)n(c1=O)*,324.0,DSC
"poly[(1,3-dioxoisoindoline-2,5-diyl)oxy(1,3-dioxoisoindoline-5,2-diyl)-1,4-phenyleneoxy(2-hydroxypropane-1,3-diyl)oxy-1,4-phenylene]",OC(COc1ccc(cc1)*)COc1ccc(cc1)N1C(=O)c2c(C1=O)cc(cc2)Oc1ccc2c(c1)C(=O)N(C2=O)*,224.0,DSC
"poly[(1,3-dioxoisoindoline-2,5-diyl)carbonyl(1,3-dioxoisoindoline-5,2-diyl)-1,3-phenylenemethyleneoxycarbonylimino(3-methyl-1,4-phenylene)iminocarbonyloxymethylene-1,3-phenylene]",O=C(Nc1ccc(c(c1)C)NC(=O)OCc1cccc(c1)N1C(=O)c2c(C1=O)cc(cc2)*)OCc1cccc(c1)N1C(=O)c2c(C1=O)cc(cc2)C(=O)*,169.0,DSC
"poly[(1,3-dioxoisoindoline-2,5-diyl)carbonyl(1,3-dioxoisoindoline-5,2-diyl)-1,3-phenylenemethyleneoxycarbonylimino-1,4-phenyleneiminocarbonyloxymethylene-1,3-phenylene]",O=C(Nc1ccc(cc1)NC(=O)OCc1cccc(c1)N1C(=O)c2c(C1=O)cc(cc2)*)OCc1cccc(c1)N1C(=O)c2c(C1=O)cc(cc2)C(=O)*,135.0,DSC
"poly[(1,3-dioxoisoindoline-2,5-diyl)carbonyl(1,3-dioxoisoindoline-5,2-diyl)-1,3-phenylenemethyleneoxycarbonyliminohexane-1,6-diyliminocarbonyloxymethylene-1,3-phenylene]",O=C(OCc1cccc(c1)N1C(=O)c2c(C1=O)cc(cc2)C(=O)*)NCCCCCCNC(=O)OCc1cccc(c1)N1C(=O)c2c(C1=O)cc(cc2)*,130.0,DSC
"poly{(1,3-dioxoisoindoline-2,5-diyl)[bis(trifluoromethyl)methylene](1,3-dioxoisoindoline-5,2-diyl)(3,3'-diacetoxybiphenyl-4,4'-diyl)}",CC(=O)Oc1cc(ccc1N1C(=O)c2c(C1=O)cc(cc2)C(C(F)(F)F)(C(F)(F)F)*)c1ccc(c(c1)OC(=O)C)N1C(=O)c2c(C1=O)cc(cc2)*,279.0,DSC
"poly[(1,3-dioxoisoindoline-2,5-diyl)-1,3,4-oxadiazole-2,5-diyl(1,3-dioxoisoindoline-5,2-diyl)pentane-1,5-diyloxyterephthaloyloxypentane-1,5-diyl]",*c1nnc(o1)c1ccc2c(c1)C(=O)N(C2=O)CCCCCOC(=O)c1ccc(cc1)C(=O)OCCCCCN1C(=O)c2c(C1=O)cc(cc2)*,89.0,DSC
"poly[(1,3-dioxoisoindoline-2,5-diyl)-1,3,4-oxadiazole-2,5-diyl(1,3-dioxoisoindoline-5,2-diyl)pentane-1,5-diyloxyisophthaloyloxypentane-1,5-diyl]",*c1nnc(o1)c1ccc2c(c1)C(=O)N(C2=O)CCCCCOC(=O)c1cccc(c1)C(=O)OCCCCCN1C(=O)c2c(C1=O)cc(cc2)*,98.0,DSC
"poly[(1,3-dioxoisoindoline-2,5-diyl)-1,3,4-oxadiazole-2,5-diyl(1,3-dioxoisoindoline-5,2-diyl)pentane-1,5-diyloxyhexanedioyloxypentane-1,5-diyl]",O=C(OCCCCCN1C(=O)c2c(C1=O)cc(cc2)c1nnc(o1)*)CCCCC(=O)OCCCCCN1C(=O)c2c(C1=O)cc(cc2)*,84.0,DSC
"poly[(1,3,5,7-tetraoxo-2,3,6,7-tetrahydro-1H,5H-benzo[1,2-c:4,5-c']dipyrrole-2,6-diyl)-1,4-phenyleneoxy-1,4-phenyleneoxypyridine-2,6-diyloxy-1,4-phenyleneoxy-1,4-phenylene]",*c1ccc(cc1)Oc1ccc(cc1)Oc1cccc(n1)Oc1ccc(cc1)Oc1ccc(cc1)n1c(=O)c2c(c1=O)cc1c(c2)c(=O)n(c1=O)*,258.0,DSC
"poly{[(1,3-dioxoisoindoline-2,5-diyl)carbonyl(1,3-dioxoisoindoline-5,2-diyl)]-1,4-phenyleneoxy-1,4-phenyleneoxypyridine-2,6-diyloxy-1,4-phenyleneoxy-1,4-phenylene}",*c1ccc2c(c1)C(=O)N(C2=O)c1ccc(cc1)Oc1ccc(cc1)Oc1cccc(n1)Oc1ccc(cc1)Oc1ccc(cc1)N1C(=O)c2c(C1=O)cc(cc2)C(=O)*,219.0,DSC
"poly({(1,3-dioxoisoindoline-2,5-diyl)[bis(trifluoromethyl)methylene](1,3-dioxoisoindoline-5,2-diyl)}-1,4-phenyleneoxy-1,4-phenyleneoxypyridine-2,6-diyloxy-1,4-phenyleneoxy-1,4-phenylene)",*c1ccc2c(c1)C(=O)N(C2=O)c1ccc(cc1)Oc1ccc(cc1)Oc1cccc(n1)Oc1ccc(cc1)Oc1ccc(cc1)N1C(=O)c2c(C1=O)cc(cc2)C(C(F)(F)F)(C(F)(F)F)*,215.0,DSC
"poly(1,3-dioxoisoindoline-2,5-diyloxy-1,3-dioxoisoindoline-5,2-diyl-6-chloro-1,3-phenylenemethanylylidenenitrilothiocarbonylimino-1,4-phenyleneiminothiocarbonylnitrilomethanylylidene-4-chloro-1,3-phenylene)",S=C(Nc1ccc(cc1)NC(=S)N=Cc1ccc(c(c1)*)Cl)N=Cc1ccc(c(c1)N1C(=O)c2c(C1=O)cc(cc2)Oc1ccc2c(c1)C(=O)N(C2=O)*)Cl,285.0,DSC
"poly(1,3-dioxoisoindoline-2,5-diylcarbonyl-1,3-dioxoisoindoline-5,2-diyl-6-chloro-1,3-phenylenemethanylylidenenitrilothiocarbonylimino-1,4-phenyleneiminothiocarbonylnitrilomethanylylidene-4-chloro-1,3-phenylene)",S=C(Nc1ccc(cc1)NC(=S)N=Cc1ccc(c(c1)N1C(=O)c2c(C1=O)cc(cc2)*)Cl)N=Cc1ccc(c(c1)N1C(=O)c2c(C1=O)cc(cc2)C(=O)*)Cl,283.0,DSC
"poly(1,3-dioxoisoindoline-2,5-diyl[bis(trifluoromethyl)methylene]-1,3-dioxoisoindoline-5,2-diyl-6-chloro-1,3-phenylenemethanylylidenenitrilothiocarbonylimino-1,4-phenyleneiminothiocarbonylnitrilomethanylylidene-4-chloro-1,3-phenylene)",S=C(Nc1ccc(cc1)NC(=S)N=Cc1ccc(c(c1)N1C(=O)c2c(C1=O)cc(cc2)*)Cl)N=Cc1ccc(c(c1)N1C(=O)c2c(C1=O)cc(cc2)C(C(F)(F)F)(C(F)(F)F)*)Cl,281.0,DSC
"poly[(1,3-dioxo-2,3-dihydro-1H-benzo[d,e]isoquinoline-2,6-diyl)isophthaloyl(1,3-dioxo-2,3-dihydro-1H-benzo[d,e]isoquinoline-6,2-diyl)-1,4-phenyleneoxy-1,4-phenylene-1,3,4-oxadiazole-2,5-diyl-1,4-phenyleneoxy-1,4-phenylene]",*c1ccc(cc1)Oc1ccc(cc1)N1C(=O)c2ccc(c3c2c(C1=O)ccc3)C(=O)c1cccc(c1)C(=O)c1ccc2c3c1cccc3C(=O)N(C2=O)c1ccc(cc1)Oc1ccc(cc1)c1nnc(o1)*,195.0,DSC
"poly[(1,3-dioxo-2,3-dihydro-1H-benzo[d,e]isoquinoline-2,6-diyl)isophthaloyl(1,3-dioxo-2,3-dihydro-1H-benzo[d,e]isoquinoline-6,2-diyl)-1,3-phenyleneoxy-1,4-phenylene-1,3,4-oxadiazole-2,5-diyl-1,4-phenyleneoxy-1,3-phenylene]",*c1ccc(cc1)Oc1cccc(c1)N1C(=O)c2ccc(c3c2c(C1=O)ccc3)C(=O)c1cccc(c1)C(=O)c1ccc2c3c1cccc3C(=O)N(C2=O)c1cccc(c1)Oc1ccc(cc1)c1nnc(o1)*,190.0,DSC
"poly[(1,3,5,7-tetraoxo-2,3,6,7-tetrahydro-1H,5H-[1,4]dithiino[2,3-c:5,6-c']dipyrrole-2,6-diyl)-1,4-phenylenesulfanediyl-1,4-phenylene]",*c1ccc(cc1)Sc1ccc(cc1)n1c(=O)c2c(c1=O)sc1c(s2)c(=O)n(c1=O)*,213.0,DSC
"poly[(1,3,5,7-tetraoxo-2,3,6,7-tetrahydro-1H,5H-[1,4]dithiino[2,3-c:5,6-c']dipyrrole-2,6-diyl)-1,4-phenyleneoxy-1,4-phenylene]",*c1ccc(cc1)Oc1ccc(cc1)n1c(=O)c2c(c1=O)sc1c(s2)c(=O)n(c1=O)*,340.0,DSC
"poly[(1,3,5,7-tetraoxo-2,3,6,7-tetrahydro-1H,5H-[1,4]dithiino[2,3-c:5,6-c']dipyrrole-2,6-diyl)-1,4-phenyleneoxy-1,4-phenyleneoxy-1,4-phenylene]",*c1ccc(cc1)Oc1ccc(cc1)Oc1ccc(cc1)n1c(=O)c2c(c1=O)sc1c(s2)c(=O)n(c1=O)*,285.0,DSC
"poly[(1,3,5,7-tetraoxo-2,3,6,7-tetrahydro-1H,5H-[1,4]dithiino[2,3-c:5,6-c']dipyrrole-2,6-diyl)-1,4-phenyleneoxy-1,4-phenylenesulfonyl-1,4-phenyleneoxy-1,4-phenylene]",*c1ccc(cc1)Oc1ccc(cc1)S(=O)(=O)c1ccc(cc1)Oc1ccc(cc1)n1c(=O)c2c(c1=O)sc1c(s2)c(=O)n(c1=O)*,175.0,DSC
"poly[(1,3,5,7-tetraoxo-2,3,6,7-tetrahydro-1H,5H-[1,4]dithiino[2,3-c:5,6-c']dipyrrole-2,6-diyl)-1,4-phenyleneoxy-1,4-phenylene(dimethylmethylene)-1,4-phenyleneoxy-1,4-phenylene]",*c1ccc(cc1)Oc1ccc(cc1)C(c1ccc(cc1)Oc1ccc(cc1)n1c(=O)c2c(c1=O)sc1c(s2)c(=O)n(c1=O)*)(C)C,121.0,DSC
"poly[1,3-dioxoisoindoline-2,5-diyl(dimethylsilanediyl)-1,3-dioxoisoindoline-5,2-diyl-2-oxoethyleneimino-1,4-phenylene(diphenylsilanediyl)-1,4-phenyleneimino-1-oxoethylene]",*CC(=O)Nc1ccc(cc1)[Si](c1ccccc1)(c1ccccc1)c1ccc(cc1)NC(=O)CN1C(=O)c2c(C1=O)cc(cc2)[Si](c1ccc2c(c1)C(=O)N(C2=O)*)(C)C,178.0,DSC
"poly{1,3-dioxoisoindoline-2,5-diyl[(ethyl)(methyl)silanediyl]-1,3-dioxoisoindoline-5,2-diyl-2-oxoethyleneimino-1,4-phenylene(diphenylsilanediyl)-1,4-phenyleneimino-1-oxoethylene}",*CC(=O)Nc1ccc(cc1)[Si](c1ccccc1)(c1ccccc1)c1ccc(cc1)NC(=O)CN1C(=O)c2c(C1=O)cc(cc2)[Si](c1ccc2c(c1)C(=O)N(C2=O)*)(CC)C,179.0,DSC
"poly[1,3-dioxoisoindoline-2,5-diyl(dimethylsilanediyl)-1,3-dioxoisoindoline-5,2-diyl-2-oxoethyleneoxy-1,4-phenylene(dimethylsilanediyl)-1,4-phenyleneoxy-1-oxoethylene]",*CC(=O)Oc1ccc(cc1)[Si](c1ccc(cc1)OC(=O)CN1C(=O)c2c(C1=O)cc(cc2)[Si](c1ccc2c(c1)C(=O)N(C2=O)*)(C)C)(C)C,174.0,DSC
"poly[1,3-dioxoisoindoline-2,5-diyl[(ethyl)(methyl)silanediyl]-1,3-dioxoisoindoline-5,2-diyl-2-oxoethyleneoxy-1,4-phenylene[(ethyl)(methyl)silanediyl]-1,4-phenyleneoxy-1-oxoethylene]",*CC(=O)Oc1ccc(cc1)[Si](c1ccc(cc1)OC(=O)CN1C(=O)c2c(C1=O)cc(cc2)[Si](c1ccc2c(c1)C(=O)N(C2=O)*)(CC)C)(CC)C,126.0,DSC
"poly(1,3-dioxoisoindoline-2,5-diylcarbonyloxy-1,3-phenyleneoxycarbonyl-1,3-dioxoisoindoline-5,2-diylnaphthalene-1,5-diyloxy-1,4-phenylene)",*C(=O)Oc1cccc(c1)OC(=O)c1ccc2c(c1)C(=O)N(C2=O)c1ccc(cc1)Oc1cccc2c1cccc2N1C(=O)c2c(C1=O)cc(cc2)*,232.0,DSC
"poly(1,3-dioxoisoindoline-2,5-diylcarbonyloxy-1,4-phenyleneoxycarbonyl-1,3-dioxoisoindoline-5,2-diylnaphthalene-1,5-diyloxy-1,4-phenylene)",*C(=O)Oc1ccc(cc1)OC(=O)c1ccc2c(c1)C(=O)N(C2=O)c1ccc(cc1)Oc1cccc2c1cccc2N1C(=O)c2c(C1=O)cc(cc2)*,236.0,DSC
"poly(1,3-dioxoisoindoline-2,5-diylcarbonyloxy-1,2-phenyleneoxycarbonyl-1,3-dioxoisoindoline-5,2-diylnaphthalene-1,5-diyloxy-1,4-phenylene)",*C(=O)Oc1ccccc1OC(=O)c1ccc2c(c1)C(=O)N(C2=O)c1ccc(cc1)Oc1cccc2c1cccc2N1C(=O)c2c(C1=O)cc(cc2)*,227.0,DSC
"poly(1,3-dioxoisoindoline-2,5-diylcarbonyloxynaphthalene-1,5-diyloxycarbonyl-1,3-dioxoisoindoline-5,2-diylnaphthalene-1,5-diyloxy-1,4-phenylene)",*c1ccc2c(c1)C(=O)N(C2=O)c1cccc2c1cccc2Oc1ccc(cc1)N1C(=O)c2c(C1=O)cc(cc2)C(=O)Oc1cccc2c1cccc2OC(=O)*,231.0,DSC
"poly(1,3-dioxoisoindoline-2,5-diylcarbonyloxy-1,1'-binaphthalene-2,2'-diyloxycarbonyl-1,3-dioxoisoindoline-5,2-diylnaphthalene-1,5-diyloxy-1,4-phenylene)",*c1ccc2c(c1)C(=O)N(C2=O)c1cccc2c1cccc2Oc1ccc(cc1)N1C(=O)c2c(C1=O)cc(cc2)C(=O)Oc1ccc2c(c1c1c(ccc3c1cccc3)OC(=O)*)cccc2,245.0,DSC
"poly[1,3-dioxoisoindoline-5,2-diylnaphthalene-1,5-diyloxy-1,4-phenylene-1,3-dioxoisoindoline-2,5-diylcarbonyloxy-1,4-phenylene(dimethylmethylene)-1,4-phenyleneoxycarbonyl]",*C(=O)Oc1ccc(cc1)C(c1ccc(cc1)OC(=O)c1ccc2c(c1)C(=O)N(C2=O)c1ccc(cc1)Oc1cccc2c1cccc2N1C(=O)c2c(C1=O)cc(cc2)*)(C)C,221.0,DSC
"poly((1,3,5,7-tetraoxo-2,5,6,7-tetrahydro-1H,3H-benzo[1,2-c:4,5-c']dipyrrole-2,6-diyl){4-[4-(2,6-diphenylpyridin-4-yl)phenoxy]-1,3-phenylene})",*c1ccc(c(c1)n1c(=O)c2c(c1=O)cc1c(c2)c(=O)n(c1=O)*)Oc1ccc(cc1)c1cc(nc(c1)c1ccccc1)c1ccccc1,294.0,DSC
"poly(1,3-dioxoisoindoline-2,5-diylcarbonyl-1,3-dioxoisoindoline-5,2-diyl{4-[4-(2,6-diphenylpyridin-4-yl)phenoxy]-1,3-phenylene})",*c1ccc2c(c1)C(=O)N(C2=O)c1cc(ccc1Oc1ccc(cc1)c1cc(nc(c1)c1ccccc1)c1ccccc1)N1C(=O)c2c(C1=O)cc(cc2)C(=O)*,278.0,DSC
"poly((1,3,5,7-tetraoxo-1,2,3,3a,4,4a,5,6,7,7a,8,8a-dodecahydro-4,8-ethenobenzo[1,2-c:4,5-c']dipyrrole-2,6-diyl){4-[4-(2,6-diphenylpyridin-4-yl)phenoxy]-1,3-phenylene})",*c1ccc(c(c1)N1C(=O)C2C(C1=O)C1C=CC2C2C1C(=O)N(C2=O)*)Oc1ccc(cc1)c1cc(nc(c1)c1ccccc1)c1ccccc1,237.0,DSC
"poly{1,3-dioxoisoindoline-5,2-diyl-1,4-phenyleneoxy-1,4-phenylene-1,3-dioxoisoindoline-2,5-diylmethylene-1,3-phenylene[bis(trifluoromethyl)methylene]-1,3-phenylenemethylene}",*Cc1cccc(c1)C(C(F)(F)F)(C(F)(F)F)c1cccc(c1)Cc1ccc2c(c1)C(=O)N(C2=O)c1ccc(cc1)Oc1ccc(cc1)N1C(=O)c2c(C1=O)cc(cc2)*,224.0,DSC
"poly{1,3-dioxoisoindoline-2,5-diylmethylene-1,3-phenylene[bis(trifluoromethyl)methylene]-1,3-phenylenemethylene-1,3-dioxoisoindoline-5,2-diyl-1,4-phenyleneoxyethyleneoxy-1,4-phenylene}",*Cc1cccc(c1)C(C(F)(F)F)(C(F)(F)F)c1cccc(c1)Cc1ccc2c(c1)C(=O)N(C2=O)c1ccc(cc1)OCCOc1ccc(cc1)N1C(=O)c2c(C1=O)cc(cc2)*,194.0,DSC
"poly{1,3-dioxoisoindoline-2,5-diylmethylene-1,3-phenylene[bis(trifluoromethyl)methylene]-1,3-phenylenemethylene-1,3-dioxoisoindoline-5,2-diyl-1,4-phenyleneoxyethyleneoxyethyleneoxyethyleneoxy-1,4-phenylene}",*Cc1cccc(c1)C(C(F)(F)F)(C(F)(F)F)c1cccc(c1)Cc1ccc2c(c1)C(=O)N(C2=O)c1ccc(cc1)OCCOCCOCCOc1ccc(cc1)N1C(=O)c2c(C1=O)cc(cc2)*,142.0,DSC
"poly{1,3-dioxoisoindoline-2,5-diylmethylene-1,3-phenylene[bis(trifluoromethyl)methylene]-1,3-phenylenemethylene-1,3-dioxoisoindoline-5,2-diyl-1,4-phenyleneoxyethyleneoxyethyleneoxyethyleneoxyethyleneoxyethyleneoxyethyleneoxy-1,4-phenylene}",*Cc1cccc(c1)C(C(F)(F)F)(C(F)(F)F)c1cccc(c1)Cc1ccc2c(c1)C(=O)N(C2=O)c1ccc(cc1)OCCOCCOCCOCCOCCOCCOc1ccc(cc1)N1C(=O)c2c(C1=O)ccc(c2)*,92.0,DSC
"poly[(1,1',3,3'-tetraoxo-4,5'-biisoindoline-2,2'-diyl)-1,4-phenyleneoxy-1,4-phenyleneoxy-1,4-phenyleneoxy-1,4-phenyleneoxy-1,4-phenylene]",*c1ccc(cc1)Oc1ccc(cc1)Oc1ccc(cc1)Oc1ccc(cc1)Oc1ccc(cc1)N1C(=O)c2c(C1=O)cc(cc2)c1cccc2c1C(=O)N(C2=O)*,230.0,DSC
"poly[(1,3-dioxoisoindoline-2,5-diyl)oxy(1,3-dioxoisoindoline-5,2-diyl)-1,4-phenyleneoxy-1,4-phenyleneoxy-1,4-phenyleneoxy-1,4-phenyleneoxy-1,4-phenylene]",*c1ccc(cc1)Oc1ccc(cc1)Oc1ccc(cc1)Oc1ccc(cc1)Oc1ccc(cc1)N1C(=O)c2c(C1=O)cc(cc2)Oc1ccc2c(c1)C(=O)N(C2=O)*,196.0,DSC
"poly[1,3-dioxoisoindoline-2,5-diyl[bis(trifluoromethyl)methylene]-1,3-dioxoisoindoline-5,2-diyl-1,4-phenyleneoxy-4-methyl-1,2-phenylenesulfinyl-5-methyl-1,2-phenyleneoxy-1,4-phenylene]",Cc1ccc(c(c1)S(=O)c1cc(C)ccc1Oc1ccc(cc1)N1C(=O)c2c(C1=O)cc(cc2)*)Oc1ccc(cc1)N1C(=O)c2c(C1=O)cc(cc2)C(C(F)(F)F)(C(F)(F)F)*,303.0,DSC
"poly[1,3-dioxoisoindoline-2,5-diylcarbonyl-1,3-dioxoisoindoline-5,2-diyl-1,4-phenyleneoxy-4-methyl-1,2-phenylenesulfinyl-5-methyl-1,2-phenyleneoxy-1,4-phenylene]",Cc1ccc(c(c1)S(=O)c1cc(C)ccc1Oc1ccc(cc1)N1C(=O)c2c(C1=O)cc(cc2)*)Oc1ccc(cc1)N1C(=O)c2c(C1=O)cc(cc2)C(=O)*,286.0,DSC
"poly[1,3-dioxoisoindoline-2,5-diyloxy-1,3-dioxoisoindoline-5,2-diyl-1,4-phenyleneoxy-4-methyl-1,2-phenylenesulfinyl-5-methyl-1,2-phenyleneoxy-1,4-phenylene]",*c1ccc(cc1)Oc1ccc(cc1S(=O)c1cc(C)ccc1Oc1ccc(cc1)N1C(=O)c2c(C1=O)cc(cc2)Oc1ccc2c(c1)C(=O)N(C2=O)*)C,279.0,DSC
"poly[1,3-dioxoisoindoline-2,5-diylsulfanyl-1,3-dioxoisoindoline-5,2-diyl-1,4-phenyleneoxy-4-methyl-1,2-phenylenesulfinyl-5-methyl-1,2-phenyleneoxy-1,4-phenylene]",*c1ccc(cc1)Oc1ccc(cc1S(=O)c1cc(C)ccc1Oc1ccc(cc1)N1C(=O)c2c(C1=O)cc(cc2)S(=O)(=O)c1ccc2c(c1)C(=O)N(C2=O)*)C,288.0,DSC
"poly{1,1',3,3'-tetraoxobiisoindoline-2,2'-diyl[3,3'-di(tert-butyl)biphenyl-4,4'-diyl]}",O=C1c2cc(ccc2C(=O)N1c1ccc(cc1C(C)(C)C)c1ccc(c(c1)C(C)(C)C)*)c1ccc2c(c1)C(=O)N(C2=O)*,375.4,DSC
"poly{1,3-dioxoisoindoline-2,5-diyloxy-1,3-dioxoisoindoline-5,2-diyl[3,3'-di(tert-butyl)biphenyl-4,4'-diyl]}",*N1C(=O)c2c(C1=O)cc(cc2)Oc1ccc2c(c1)C(=O)N(C2=O)c1ccc(cc1C(C)(C)C)c1ccc(c(c1)C(C)(C)C)*,350.0,DSC
"poly{1,3-dioxoisoindoline-2,5-diyl[bis(trifluoromethyl)methylene]-1,3-dioxoisoindoline-5,2-diyl[3,3'-di(tert-butyl)biphenyl-4,4'-diyl]}",*c1ccc2c(c1)C(=O)N(C2=O)c1ccc(cc1C(C)(C)C)c1ccc(c(c1)C(C)(C)C)N1C(=O)c2c(C1=O)cc(cc2)C(C(F)(F)F)(C(F)(F)F)*,336.8,DSC
"poly{1,3-dioxoisoindoline-5,2-diyl[3,3'-di(tert-butyl)biphenyl-4,4'-diyl]-1,3-dioxoisoindoline-2,5-diyloxy-1,4-phenylene(dimethylmethylene)-1,4-phenyleneoxy}",*N1C(=O)c2c(C1=O)cc(cc2)Oc1ccc(cc1)C(c1ccc(cc1)Oc1ccc2c(c1)C(=O)N(C2=O)c1ccc(cc1C(C)(C)C)c1ccc(c(c1)C(C)(C)C)*)(C)C,287.2,DSC
"poly{1,3-dioxoisoindoline-2,5-diyl[bis(trifluoromethyl)methylene]-1,3-dioxoisoindoline-5,2-diyl-1,4-phenylene-3-oxo-1,3-dihydroisobenzofuran-1,1-diyl-1,4-phenylene}",FC(C(C(F)(F)F)(c1ccc2c(c1)C(=O)N(C2=O)c1ccc(cc1)C1(OC(=O)c2c1cccc2)c1ccc(cc1)N1C(=O)c2c(C1=O)cc(cc2)*)*)(F)F,330.0,DSC
"poly[1,3-dioxoisoindoline-2,5-diyl(5-tert-butyl-1,3-phenylene)-1,3-dioxoisoindoline-5,2-diyl-1,4-phenylene-3-oxo-1,3-dihydroisobenzofuran-1,1-diyl-1,4-phenylene]",*c1ccc(cc1)C1(OC(=O)c2c1cccc2)c1ccc(cc1)N1C(=O)c2c(C1=O)cc(cc2)c1cc(cc(c1)C(C)(C)C)c1ccc2c(c1)C(=O)N(C2=O)*,386.0,DSC
"poly(1,3,5,7-tetraoxo-1,2,3,5,6,7-hexahydrobenzo[1,2-c:4,5-c']dipyrrole-2,6-diyl-1,4-phenyleneethene-1,2-diyl-1,4-phenylene)",*c1ccc(cc1)C=Cc1ccc(cc1)n1c(=O)c2c(c1=O)cc1c(c2)c(=O)n(c1=O)*,330.0,DSC
"poly{1,3-dioxoisoindoline-5,2-diyl-2,6-dimethyl-1,4-phenylenemethylene-3,5-dimethyl-1,4-phenylene-1,3-dioxoisoindoline-2,5-diyloxy-1,4-phenylene[methyl(phenyl)methylene]-1,4-phenyleneoxy}",Cc1cc(Cc2cc(C)c(c(c2)C)*)cc(c1N1C(=O)c2c(C1=O)cc(cc2)Oc1ccc(cc1)C(c1ccc(cc1)Oc1ccc2c(c1)C(=O)N(C2=O)*)(c1ccccc1)C)C,245.0,DSC
"poly(1,3-dioxoisoindoline-2,5-diyloxy-3-phenyl-1,4-phenyleneoxy-1,3-dioxoisoindoline-5,2-diyl-2,6-dimethyl-1,4-phenylenemethylene-3,5-dimethyl-1,4-phenylene)",*N1C(=O)c2c(C1=O)cc(cc2)Oc1ccc(cc1c1ccccc1)Oc1ccc2c(c1)C(=O)N(C2=O)c1c(C)cc(cc1C)Cc1cc(C)c(c(c1)C)*,249.0,DSC
"poly{1,3-dioxoisoindoline-5,2-diyl-2,6-dimethyl-1,4-phenylenemethylene-3,5-dimethyl-1,4-phenylene-1,3-dioxoisoindoline-2,5-diyloxy-1,4-phenylene[bis(trifluoromethyl)methylene]-1,4-phenyleneoxy}",*N1C(=O)c2c(C1=O)cc(cc2)Oc1ccc(cc1)C(C(F)(F)F)(C(F)(F)F)c1ccc(cc1)Oc1ccc2c(c1)C(=O)N(C2=O)c1c(C)cc(cc1C)Cc1cc(C)c(c(c1)C)*,258.0,DSC
"poly(1,3-dioxoisoindoline-5,2-diyl-2,6-dimethyl-1,4-phenylenemethylene-3,5-dimethyl-1,4-phenylene-1,3-dioxoisoindoline-2,5-diyloxy-1,4-phenyleneoxy-1,4-phenyleneoxy)",*N1C(=O)c2c(C1=O)cc(cc2)Oc1ccc(cc1)Oc1ccc(cc1)Oc1ccc2c(c1)C(=O)N(C2=O)c1c(C)cc(cc1C)Cc1cc(C)c(c(c1)C)*,256.0,DSC
"poly(1,3-dioxoisoindoline-5,2-diyl-2,6-dimethyl-1,4-phenylenemethylene-3,5-dimethyl-1,4-phenylene-1,3-dioxoisoindoline-2,5-diyloxy-1,4-phenylenemethylene-1,4-phenyleneoxy)",*N1C(=O)c2c(C1=O)cc(cc2)Oc1ccc(cc1)Cc1ccc(cc1)Oc1ccc2c(c1)C(=O)N(C2=O)c1c(C)cc(cc1C)Cc1cc(C)c(c(c1)C)*,247.0,DSC
"poly(1,3-dioxoisoindoline-2,5-diyloxy-1,3-dioxoisoindoline-5,2-diyl-2,6-dimethyl-1,4-phenylenemethylene-3,5-dimethyl-1,4-phenylene)",O=C1N(C(=O)c2c1cc(cc2)Oc1ccc2c(c1)C(=O)N(C2=O)*)c1c(C)cc(cc1C)Cc1cc(C)c(c(c1)C)*,420.0,DSC
"poly[1,3-dioxoisoindoline-5,2-diyl-2,6-dimethyl-1,4-phenylenemethylene-3,5-dimethyl-1,4-phenylene-1,3-dioxoisoindoline-2,5-diyloxy-2,6-dimethyl-1,4-phenylene(dimethylmethylene)-3,5-dimethyl-1,4-phenyleneoxy]",Cc1cc(cc(c1Oc1ccc2c(c1)C(=O)N(C2=O)c1c(C)cc(cc1C)Cc1cc(C)c(c(c1)C)*)C)C(c1cc(C)c(c(c1)C)Oc1ccc2c(c1)C(=O)N(C2=O)*)(C)C,274.0,DSC
"poly[(1,3-dioxoisoindoline-2,5-diyl)[(dimethyl)silanediyl](1,3-dioxoisoindoline-5,2-diyl)(1-methyl-2-oxoethylene)imino-1,4-phenyleneoxy-1,4-phenylene[(diphenyl)silanediyl]-1,4-phenyleneoxy-1,4-phenyleneimino(2-methyl-1-oxoethylene)]",*C(C(=O)Nc1ccc(cc1)Oc1ccc(cc1)[Si](c1ccccc1)(c1ccccc1)c1ccc(cc1)Oc1ccc(cc1)NC(=O)C(N1C(=O)c2c(C1=O)cc(cc2)[Si](c1ccc2c(c1)C(=O)N(C2=O)*)(C)C)C)C,149.0,DSC
"poly[(1,3-dioxoisoindoline-2,5-diyl)[(dimethyl)silanediyl](1,3-dioxoisoindoline-5,2-diyl)(1-benzyl-2-oxoethylene)imino-1,4-phenyleneoxy-1,4-phenylene[(diphenyl)silanediyl]-1,4-phenyleneoxy-1,4-phenyleneimino(2-benzyl-1-oxoethylene)]",*C(C(=O)Nc1ccc(cc1)Oc1ccc(cc1)[Si](c1ccccc1)(c1ccccc1)c1ccc(cc1)Oc1ccc(cc1)NC(=O)C(N1C(=O)c2c(C1=O)cc(cc2)[Si](c1ccc2c(c1)C(=O)N(C2=O)*)(C)C)Cc1ccccc1)Cc1ccccc1,131.0,DSC
"poly[(1,3-dioxoisoindoline-2,5-diyl)[(dimethyl)silanediyl](1,3-dioxoisoindoline-5,2-diyl)(1-methyl-2-oxoethylene)imino-1,4-phenylene[(diphenyl)silanediyl]-1,4-phenyleneimino(2-methyl-1-oxoethylene)]",*C(C(=O)Nc1ccc(cc1)[Si](c1ccccc1)(c1ccccc1)c1ccc(cc1)NC(=O)C(N1C(=O)c2c(C1=O)cc(cc2)[Si](c1ccc2c(c1)C(=O)N(C2=O)*)(C)C)C)C,220.0,DSC
"poly[(1,3-dioxoisoindoline-2,5-diyl)[(dimethyl)silanediyl](1,3-dioxoisoindoline-5,2-diyl)(1-benzyl-2-oxoethylene)imino-1,4-phenylene[(diphenyl)silanediyl]-1,4-phenyleneimino(2-benzyl-1-oxoethylene)]",*C(C(=O)Nc1ccc(cc1)[Si](c1ccccc1)(c1ccccc1)c1ccc(cc1)NC(=O)C(N1C(=O)c2c(C1=O)cc(cc2)[Si](c1ccc2c(c1)C(=O)N(C2=O)*)(C)C)Cc1ccccc1)Cc1ccccc1,200.0,DSC
"poly{(1,3-dioxoisoindoline-2,5-diyl)carbonyl(1,3-dioxoisoindoline-5,2-diyl)[2-(trifluoromethyl)-1,4-phenylene]oxybiphenyl-2,2'-diyloxy[3-(trifluoromethyl)-1,4-phenylene]}",*c1ccc2c(c1)C(=O)N(C2=O)c1ccc(cc1C(F)(F)F)Oc1ccccc1c1ccccc1Oc1ccc(c(c1)C(F)(F)F)N1C(=O)c2c(C1=O)cc(cc2)C(=O)*,226.0,DSC
"poly{(1,3-dioxoisoindoline-2,5-diyl)sulfonyl(1,3-dioxoisoindoline-5,2-diyl)[2-(trifluoromethyl)-1,4-phenylene]oxybiphenyl-2,2'-diyloxy[3-(trifluoromethyl)-1,4-phenylene]}",O=C1c2cc(ccc2C(=O)N1c1ccc(cc1C(F)(F)F)Oc1ccccc1c1ccccc1Oc1ccc(c(c1)C(F)(F)F)*)S(=O)(=O)c1ccc2c(c1)C(=O)N(C2=O)*,236.0,DSC
"poly[(1,3-dioxoisoindoline-2,5-diyl)carbonyl(1,3-dioxoisoindoline-5,2-diyl)(2-methoxy-1,4-phenylene)oxybiphenyl-2,2'-diyloxy(3-methoxy-1,4-phenylene)]",COc1cc(ccc1N1C(=O)c2c(C1=O)cc(cc2)C(=O)*)Oc1ccccc1c1ccccc1Oc1ccc(c(c1)OC)N1C(=O)c2c(C1=O)cc(cc2)*,225.0,DSC
"poly[(1,3-dioxoisoindoline-2,5-diyl)sulfonyl(1,3-dioxoisoindoline-5,2-diyl)(2-methoxy-1,4-phenylene)oxybiphenyl-2,2'-diyloxy(3-methoxy-1,4-phenylene)]",COc1cc(ccc1N1C(=O)c2c(C1=O)cc(cc2)S(=O)(=O)c1ccc2c(c1)C(=O)N(C2=O)*)Oc1ccccc1c1ccccc1Oc1ccc(c(c1)OC)*,262.0,DSC
"poly[(1,3-dioxoisoindoline-2,5-diyl)oxy(1,3-dioxoisoindoline-5,2-diyl)(4,4'-dihydroxy-1,1'-biphenyl-3,3'-diyl)]",*N1C(=O)c2c(C1=O)cc(cc2)Oc1ccc2c(c1)C(=O)N(C2=O)c1cc(ccc1O)c1ccc(c(c1)*)O,276.7,DSC
"poly{(1,3-dioxoisoindoline-2,5-diyl)carbonyl(1,3-dioxoisoindoline-5,2-diyl)[6-(acryloyloxy)-1,3-phenylene][bis(trifluoromethyl)methylene][4-(acryloyloxy)-1,3-phenylene]}",C=CC(=O)Oc1ccc(cc1N1C(=O)c2c(C1=O)cc(cc2)C(=O)*)C(C(F)(F)F)(C(F)(F)F)c1ccc(c(c1)N1C(=O)c2c(C1=O)cc(cc2)*)OC(=O)C=C,250.3,DSC
"poly[oxy-1,4-phenylenecarbonyl-1,4-phenyleneoxycarbonyl(1,3-dioxoisoindoline-5,2-diyl)hexane-1,6-diyl(1,3-dioxoisoindoline-2,5-diyl)carbonyl]",*CCCCCCN1C(=O)c2c(C1=O)cc(cc2)C(=O)Oc1ccc(cc1)C(=O)c1ccc(cc1)OC(=O)c1ccc2c(c1)C(=O)N(C2=O)*,112.3,DSC
